Repository: LJBarbour/MOF-Atlas

# MOF Atlas

A single-page, offline-first reference and catalogue for 107 metal–organic frameworks. Open `mof-atlas.html` directly in any modern browser — no server, no network, no dependencies.

## What's in this folder

- **`mof-atlas.html`** — the app, ~1.1 MB. Embeds the database, SmilesDrawer (for 2D ligand structures), 3Dmol.js (for the 3D crystal viewer) and all app code in one file.
- **`mofs.json`** — the database in editable form. The app reads this if it sits next to the HTML; otherwise it uses the copy embedded in the HTML as a fallback.
- **`fetch_cifs.py`** — helper that downloads CIFs from the Crystallography Open Database for entries with a recorded `cod_id`, into a sibling `cif/` folder.
- **`README.md`** — this file.

## Browsing

The toolbar gives you Cards / Table / Plot / Compare views, full-text search, and a filter rail (metal, topology, application, year, BET surface area). Pin entries to the Compare view to see side-by-side property tables. Export the current filtered set as CSV or BibTeX.

## Editing existing records

Open any record (click a card or row), then **Edit** in the drawer header. The editor covers every field — name, aliases, formula, year, group, crystal system, space group, a/b/c, topology, SBU, BET, pore size, pore volume, density, metals, ligands (with SMILES that drive the 2D structure drawer), `cod_id`, applications with status, sorption table, description, references. Click **Save** to apply changes locally and the toolbar shows an *Unsaved* indicator; click **Save DB** in the toolbar when you're ready to download the updated `mofs.json`. Replace the file next to the HTML, reload, and your edits are in.

Adding a new entry: **Add MOF** in the toolbar, or **Duplicate** from any existing record (handy for series like the M-MOF-74 isostructural set).

## Supplying CIFs for the 3D viewer

The 3D viewer in each drawer looks for a crystal structure in three places, in order:

1. **Sibling file** at `cif/<entry-id>.cif` next to `mof-atlas.html` — the canonical, shareable location.
2. **Locally-cached CIF** in the browser's IndexedDB — convenient for ad-hoc work and survives reloads.
3. If neither exists, a clear placeholder explains how to add one and (where a `cod_id` is recorded) links straight to the COD page.

### Three ways to supply a CIF

**1. Drag-and-drop** (easiest, single record):
Open the entry, drag the CIF onto the 3D viewer panel. The structure renders immediately and is cached in your browser. A *Save as cif/<id>.cif* button appears so one click downloads the file with the correct name — drop the download into a `cif/` folder next to the HTML for permanence and sharing.

**2. Bulk import** (best for many at once):
Click **Import CIFs** in the toolbar. Drop in any number of `.cif` files. Each filename is matched against entry IDs and aliases — punctuation, case, and spaces are ignored, so `MOF-5.cif`, `mof5.cif`, and `MOF 5.cif` all match the same record. You get a report of matches and skipped files, and matched CIFs are cached locally. The 3D viewer auto-loads them.

**3. CIF cache manager** (review and curate):
**Cached CIFs** in the toolbar opens a panel listing every locally-cached CIF, with options to view, download, or forget each one — plus a *Download all* button to save the whole set to disk in one go (useful for migrating to a `cif/` folder or sharing).

A small `◇ CIF` badge appears on cards and table rows for any entry with a cached structure available.

### Bootstrapping with COD

Five entries ship with verified COD IDs (MOF-5, HKUST-1, ZIF-8, UiO-66, MOF-74). To download those CIFs:

```
python3 fetch_cifs.py
```

This populates a `cif/` folder next to the HTML. The `cod_id` field is also editable in the in-app editor — add IDs as you confirm them, save the DB, and run `fetch_cifs.py` again to fill the rest.

## Hosting

Drop `mof-atlas.html`, `mofs.json`, and (optionally) the `cif/` folder into a GitHub Pages repo. No build step. The IndexedDB cache is per-browser, so what visitors see is whatever is in `cif/`.

## Caveats

- The 3D viewer needs WebGL (every browser from the last decade has it).
- The IndexedDB cache is bound to the browser/profile and origin — clearing site data wipes it. The *Download all* button in the Cached CIFs panel is the migration path.
- 2D ligand structures are rendered live from SMILES via SmilesDrawer — all 122 ligand entries across the 107 MOFs render successfully.
- Only the five seed COD IDs are pre-recorded; the rest you'll need to add as you collect CIFs. The placeholder in the 3D viewer offers a direct COD search link for entries without an ID.

File: mofs.json (part 1 of 6)
[
  {
    "id": "MOF-5",
    "name": "MOF-5",
    "aliases": [
      "IRMOF-1",
      "Zn4O(BDC)3"
    ],
    "formula": "Zn4O(BDC)3 · (DMF)8(C6H5Cl)",
    "formula_clean": "[Zn4O(BDC)3]n",
    "year": 1999,
    "group": "Yaghi (UCLA / Berkeley)",
    "crystal_system": "Cubic",
    "space_group": "Fm3̄m",
    "a": 25.832,
    "b": 25.832,
    "c": 25.832,
    "topology": "pcu",
    "sbu": "Zn4O(CO2)6 octahedral",
    "sbu_type": "Paddlewheel-related / Zn4O cluster",
    "interpenetration": 0,
    "pore_size_A": 14.3,
    "pore_volume_cc_g": 1.04,
    "bet_m2_g": 3534,
    "density_g_cc": 0.59,
    "metals": [
      "Zn"
    ],
    "ligands": [
      {
        "name": "BDC",
        "fullname": "1,4-benzenedicarboxylate",
        "smiles": "OC(=O)c1ccc(cc1)C(O)=O"
      }
    ],
    "cod_id": "1508505",
    "cif_local": null,
    "applications": [
      {
        "name": "Hydrogen storage",
        "status": "demonstrated"
      },
      {
        "name": "Gas storage (CO₂, CH₄)",
        "status": "demonstrated"
      },
      {
        "name": "Template for IRMOF series",
        "status": "demonstrated"
      },
      {
        "name": "Drug delivery",
        "status": "proposed"
      }
    ],
    "sorption": [
      {
        "gas": "H₂",
        "T_K": 77,
        "P_bar": 1,
        "uptake": 1.32,
        "unit": "wt%"
      },
      {
        "gas": "CO₂",
        "T_K": 298,
        "P_bar": 1,
        "uptake": 21.7,
        "unit": "cm³/g"
      },
      {
        "gas": "CH₄",
        "T_K": 298,
        "P_bar": 35,
        "uptake": 135,
        "unit": "cm³/g"
      }
    ],
    "description": "MOF-5 (also IRMOF-1) is the landmark Zn-based MOF that launched the modern era of reticular chemistry. It was the first MOF shown to have a permanent, ultrahigh porosity accessible for gas storage. The cubic structure features Zn4O clusters bridged by BDC linkers in a primitive cubic net. It remains the benchmark for evaluating new porous materials.",
    "references": [
      {
        "primary": true,
        "authors": "Li, H.; Eddaoudi, M.; O'Keeffe, M.; Yaghi, O. M.",
        "year": 1999,
        "title": "Design and synthesis of an exceptionally stable and highly porous metal-organic framework",
        "journal": "Nature",
        "volume": "402",
        "pages": "276–279",
        "doi": "10.1038/46248"
      },
      {
        "primary": false,
        "authors": "Rowsell, J. L. C.; Yaghi, O. M.",
        "year": 2004,
        "title": "Metal–organic frameworks: a new class of porous materials",
        "journal": "Microporous Mesoporous Mater.",
        "volume": "73",
        "pages": "3–14",
        "doi": "10.1016/j.micromeso.2004.03.034"
      },
      {
        "primary": false,
        "authors": "Furukawa, H. et al.",
        "year": 2010,
        "title": "Ultrahigh Porosity in Metal-Organic Frameworks",
        "journal": "Science",
        "volume": "329",
        "pages": "424–428",
        "doi": "10.1126/science.1192160"
      }
    ],
    "category": "Zn-carboxylate"
  },
  {
    "id": "HKUST-1",
    "name": "HKUST-1",
    "aliases": [
      "Cu-BTC",
      "MOF-199",
      "[Cu3(BTC)2]"
    ],
    "formula": "[Cu3(BTC)2(H2O)3]n",
    "formula_clean": "[Cu3(BTC)2]n",
    "year": 1999,
    "group": "Williams (Hong Kong Univ. of Science & Technology)",
    "crystal_system": "Cubic",
    "space_group": "Fm3̄m",
    "a": 26.343,
    "b": 26.343,
    "c": 26.343,
    "topology": "tbo",
    "sbu": "Cu2(CO2)4 paddlewheel",
    "sbu_type": "Dinuclear paddlewheel",
    "interpenetration": 0,
    "pore_size_A": 9,
    "pore_volume_cc_g": 0.75,
    "bet_m2_g": 1850,
    "density_g_cc": 0.88,
    "metals": [
      "Cu"
    ],
    "ligands": [
      {
        "name": "BTC",
        "fullname": "1,3,5-benzenetricarboxylate (trimesate)",
        "smiles": "OC(=O)c1cc(C(O)=O)cc(C(O)=O)c1"
      }
    ],
    "cod_id": "1511445",
    "cif_local": null,
    "applications": [
      {
        "name": "Gas storage (CO₂, CH₄, H₂)",
        "status": "demonstrated"
      },
      {
        "name": "Catalysis (Lewis acid)",
        "status": "demonstrated"
      },
      {
        "name": "Sensors",
        "status": "demonstrated"
      },
      {
        "name": "Drug delivery",
        "status": "demonstrated"
      },
      {
        "name": "Water harvesting",
        "status": "proposed"
      }
    ],
    "sorption": [
      {
        "gas": "CO₂",
        "T_K": 298,
        "P_bar": 1,
        "uptake": 72.4,
        "unit": "cm³/g"
      },
      {
        "gas": "CH₄",
        "T_K": 298,
        "P_bar": 1,
        "uptake": 32.3,
        "unit": "cm³/g"
      },
      {
        "gas": "H₂O",
        "T_K": 298,
        "P_bar": 0.9,
        "uptake": 420,
        "unit": "cm³/g"
      }
    ],
    "description": "HKUST-1 features the iconic Cu2 paddlewheel SBU bridged by tritopic BTC linkers to form a tbo topology with three distinct cage environments. The open Cu² coordination sites after solvent removal act as Lewis acid sites. It is the most studied MOF commercially and is sold by Sigma-Aldrich as Basolite C300.",
    "references": [
      {
        "primary": true,
        "authors": "Chui, S. S.-Y.; Lo, S. M.-F.; Charmant, J. P. H.; Orpen, A. G.; Williams, I. D.",
        "year": 1999,
        "title": "A Chemically Functionalizable Nanoporous Material [Cu3(TMA)2(H2O)3]n",
        "journal": "Science",
        "volume": "283",
        "pages": "1148–1150",
        "doi": "10.1126/science.283.5405.1148"
      },
      {
        "primary": false,
        "authors": "Rowsell, J. L. C.; Yaghi, O. M.",
        "year": 2004,
        "title": "Metal–organic frameworks: a new class of porous materials",
        "journal": "Microporous Mesoporous Mater.",
        "volume": "73",
        "pages": "3–14",
        "doi": "10.1016/j.micromeso.2004.03.034"
      }
    ],
    "category": "Cu-carboxylate"
  },
  {
    "id": "ZIF-8",
    "name": "ZIF-8",
    "aliases": [
      "MAF-4",
      "[Zn(mIM)2]"
    ],
    "formula": "[Zn(mIM)2]n",
    "formula_clean": "[Zn(2-methylimidazolate)2]n",
    "year": 2006,
    "group": "Yaghi (UCLA) / Banerjee",
    "crystal_system": "Cubic",
    "space_group": "I4̄3m",
    "a": 16.991,
    "b": 16.991,
    "c": 16.991,
    "topology": "sod",
    "sbu": "Zn(Im)4 tetrahedral node",
    "sbu_type": "Mononuclear tetrahedral",
    "interpenetration": 0,
    "pore_size_A": 3.4,
    "pore_volume_cc_g": 0.636,
    "bet_m2_g": 1630,
    "density_g_cc": 0.924,
    "metals": [
      "Zn"
    ],
    "ligands": [
      {
        "name": "mIM",
        "fullname": "2-methylimidazolate",
        "smiles": "Cc1ncc[nH]1"
      }
    ],
    "cod_id": "1443070",
    "cif_local": null,
    "applications": [
      {
        "name": "CO₂/CH₄ separation",
        "status": "demonstrated"
      },
      {
        "name": "H₂/CO₂ separation",
        "status": "demonstrated"
      },
      {
        "name": "Membrane fabrication",
        "status": "demonstrated"
      },
      {
        "name": "Drug delivery",
        "status": "demonstrated"
      },
      {
        "name": "Biomimetic encapsulation",
        "status": "demonstrated"
      }
    ],
    "sorption": [
      {
        "gas": "CO₂",
        "T_K": 273,
        "P_bar": 1,
        "uptake": 28,
        "unit": "cm³/g"
      },
      {
        "gas": "CH₄",
        "T_K": 273,
        "P_bar": 1,
        "uptake": 13.2,
        "unit": "cm³/g"
      },
      {
        "gas": "H₂",
        "T_K": 77,
        "P_bar": 1,
        "uptake": 1.3,
        "unit": "wt%"
      }
    ],
    "description": "ZIF-8 adopts the sodalite (sod) topology with Zn²⁺ bridged by 2-methylimidazolate in a framework that is isotypic with zeolite sodalite. The narrow pore aperture (3.4 Å) gives excellent molecular sieving properties yet the flexible framework shows a 'gate-opening' phenomenon. Exceptionally thermally (up to 550°C in N₂) and chemically stable.",
    "references": [
      {
        "primary": true,
        "authors": "Park, K. S. et al.",
        "year": 2006,
        "title": "Exceptional chemical and thermal stability of zeolitic imidazolate frameworks",
        "journal": "Proc. Natl. Acad. Sci. USA",
        "volume": "103",
        "pages": "10186–10191",
        "doi": "10.1073/pnas.0602439103"
      },
      {
        "primary": false,
        "authors": "Banerjee, R. et al.",
        "year": 2008,
        "title": "High-Throughput Synthesis of Zeolitic Imidazolate Frameworks and Application to CO2 Capture",
        "journal": "Science",
        "volume": "319",
        "pages": "939–943",
        "doi": "10.1126/science.1152516"
      },
      {
        "primary": false,
        "authors": "Phan, A. et al.",
        "year": 2010,
        "title": "Synthesis, structure, and carbon dioxide capture properties of zeolitic imidazolate frameworks",
        "journal": "Acc. Chem. Res.",
        "volume": "43",
        "pages": "58–67",
        "doi": "10.1021/ar900116g"
      }
    ],
    "category": "ZIF / Zeolitic Imidazolate Framework"
  },
  {
    "id": "UiO-66",
    "name": "UiO-66",
    "aliases": [
      "Zr-BDC",
      "[Zr6O4(OH)4(BDC)6]"
    ],
    "formula": "[Zr6O4(OH)4(BDC)6]n",
    "formula_clean": "[Zr6O4(OH)4(C8H4O4)6]n",
    "year": 2008,
    "group": "Lillerud / Olsbye (Oslo)",
    "crystal_system": "Cubic",
    "space_group": "Fm3̄m",
    "a": 20.7,
    "b": 20.7,
    "c": 20.7,
    "topology": "fcu",
    "sbu": "Zr6O4(OH)4(CO2)12 cuboctahedral cluster",
    "sbu_type": "Hexanuclear Zr cluster",
    "interpenetration": 0,
    "pore_size_A": 6,
    "pore_volume_cc_g": 0.4,
    "bet_m2_g": 1187,
    "density_g_cc": 1.24,
    "metals": [
      "Zr"
    ],
    "ligands": [
      {
        "name": "BDC",
        "fullname": "1,4-benzenedicarboxylate",
        "smiles": "OC(=O)c1ccc(cc1)C(O)=O"
      }
    ],
    "cod_id": "4511734",
    "cif_local": null,
    "applications": [
      {
        "name": "Catalysis (acid)",
        "status": "demonstrated"
      },
      {
        "name": "Chemical warfare agent hydrolysis",
        "status": "demonstrated"
      },
      {
        "name": "Drug delivery",
        "status": "demonstrated"
      },
      {
        "name": "Water treatment / heavy metal removal",
        "status": "demonstrated"
      },
      {
        "name": "CO₂ capture",
        "status": "demonstrated"
      }
    ],
    "sorption": [
      {
        "gas": "CO₂",
        "T_K": 298,
        "P_bar": 1,
        "uptake": 22.2,
        "unit": "cm³/g"
      },
      {
        "gas": "N₂",
        "T_K": 77,
        "P_bar": 1,
        "uptake": 230,
        "unit": "cm³/g"
      }
    ],
    "description": "UiO-66 (Universitetet i Oslo-66) is the most studied zirconium MOF. The Zr6O4(OH)4 oxo-cluster SBU is 12-connected by BDC linkers in an fcu topology, giving exceptional thermal stability (up to ~500°C) and water/chemical resistance. The linker-missing defect chemistry in UiO-66 provides Lewis and Brønsted acid sites. It is available commercially.",
    "references": [
      {
        "primary": true,
        "authors": "Cavka, J. H. et al.",
        "year": 2008,
        "title": "A New Zirconium Inorganic Building Brick Forming Metal Organic Frameworks with Exceptional Stability",
        "journal": "J. Am. Chem. Soc.",
        "volume": "130",
        "pages": "13850–13851",
        "doi": "10.1021/ja8057953"
      },
      {
        "primary": false,
        "authors": "Valenzano, L. et al.",
        "year": 2011,
        "title": "Disclosing the Complex Structure of UiO-66 Metal Organic Framework: A Synergic Combination of Experiment and Theory",
        "journal": "Chem. Mater.",
        "volume": "23",
        "pages": "1700–1718",
        "doi": "10.1021/cm1022882"
      }
    ],
    "category": "Zr-carboxylate"
  },
  {
    "id": "MIL-53",
    "name": "MIL-53",
    "aliases": [
      "MIL-53(Al)",
      "Al(OH)(BDC)",
      "[Al(OH)(BDC)]n"
    ],
    "formula": "[Al(OH)(BDC)]n · xH2O",
    "formula_clean": "[Al(OH)(BDC)]n",
    "year": 2002,
    "group": "Férey (Versailles)",
    "crystal_system": "Orthorhombic",
    "space_group": "Imma",
    "a": 6.608,
    "b": 16.675,
    "c": 12.813,
    "topology": "sra",
    "sbu": "Al–OH–Al trans-corner-sharing octahedral chain",
    "sbu_type": "Infinite rod / chain",
    "interpenetration": 0,
    "pore_size_A": 8.5,
    "pore_volume_cc_g": 0.5,
    "bet_m2_g": 1100,
    "density_g_cc": 1.25,
    "metals": [
      "Al"
    ],
    "ligands": [
      {
        "name": "BDC",
        "fullname": "1,4-benzenedicarboxylate",
        "smiles": "OC(=O)c1ccc(cc1)C(O)=O"
      }
    ],
    "cod_id": null,
    "cif_local": null,
    "applications": [
      {
        "name": "CO₂/CH₄ separation",
        "status": "demonstrated"
      },
      {
        "name": "Breathing / flexible MOF study",
        "status": "demonstrated"
      },
      {
        "name": "Xylene isomer separation",
        "status": "demonstrated"
      },
      {
        "name": "Drug delivery",
        "status": "proposed"
      }
    ],
    "sorption": [
      {
        "gas": "CO₂",
        "T_K": 304,
        "P_bar": 1,
        "uptake": 40,
        "unit": "cm³/g"
      },
      {
        "gas": "CH₄",
        "T_K": 304,
        "P_bar": 1,
        "uptake": 12.5,
        "unit": "cm³/g"
      }
    ],
    "description": "MIL-53(Al) is the archetypal 'breathing' MOF. Under guest adsorption/desorption, the structure reversibly transforms between a large-pore (lp) and narrow-pore (np) form with a ~40% unit cell volume change. This structural flexibility is driven by host–guest and host–host interactions. MIL-53 variants exist for Cr, Fe, V, Ga, Sc and In.",
    "references": [
      {
        "primary": true,
        "authors": "Serre, C. et al.",
        "year": 2002,
        "title": "Role of Solvent-Host Interactions That Lead to Very Large Swelling of Hybrid Frameworks",
        "journal": "Science",
        "volume": "315",
        "pages": "1828–1831",
        "doi": "10.1126/science.1137208"
      },
      {
        "primary": false,
        "authors": "Loiseau, T. et al.",
        "year": 2004,
        "title": "A Rationale for the Large Breathing of the Porous Aluminum Terephthalate (MIL-53) upon Hydration",
        "journal": "Chem. Eur. J.",
        "volume": "10",
        "pages": "1373–1382",
        "doi": "10.1002/chem.200305413"
      }
    ],
    "category": "MIL / Flexible MOF"
  },
  {
    "id": "MIL-101",
    "name": "MIL-101(Cr)",
    "aliases": [
      "MIL-101",
      "Cr3F(BDC)3"
    ],
    "formula": "Cr3F(H2O)2O[(C8H4O4)]3 · nH2O",
    "formula_clean": "[Cr3F(H2O)2O(BDC)3]n",
    "year": 2005,
    "group": "Férey (Versailles)",
    "crystal_system": "Cubic",
    "space_group": "Fd3̄m",
    "a": 88.869,
    "b": 88.869,
    "c": 88.869,
    "topology": "mtn",
    "sbu": "Cr3O(CO2)6F trimeric cluster",
    "sbu_type": "Trinuclear μ3-oxo cluster",
    "interpenetration": 0,
    "pore_size_A": 29,
    "pore_volume_cc_g": 2,
    "bet_m2_g": 5900,
    "density_g_cc": 0.44,
    "metals": [
      "Cr"
    ],
    "ligands": [
      {
        "name": "BDC",
        "fullname": "1,4-benzenedicarboxylate (terephthalate)",
        "smiles": "OC(=O)c1ccc(cc1)C(O)=O"
      }
    ],
    "cod_id": null,
    "cif_local": null,
    "applications": [
      {
        "name": "Catalysis",
        "status": "demonstrated"
      },
      {
        "name": "Drug storage and release",
        "status": "demonstrated"
      },
      {
        "name": "CO₂ capture",
        "status": "demonstrated"
      },
      {
        "name": "Heavy metal ion removal",
        "status": "demonstrated"
      },
      {
        "name": "H₂ storage",
        "status": "demonstrated"
      }
    ],
    "sorption": [
      {
        "gas": "N₂",
        "T_K": 77,
        "P_bar": 1,
        "uptake": 1760,
        "unit": "cm³/g"
      },
      {
        "gas": "CO₂",
        "T_K": 304,
        "P_bar": 50,
        "uptake": 400,
        "unit": "cm³/g"
      }
    ],
    "description": "MIL-101(Cr) holds one of the largest unit cells (a ≈ 88.9 Å) among MOFs, with a giant MTN zeotype topology containing two distinct cage types (25 and 29 Å). Its record-breaking surface area (up to 5900 m²/g) and large pores make it exceptional for bulky molecule loading. Chromium(III) trimeric clusters are bridged by BDC in a supertetrahedron-based architecture.",
    "references": [
      {
        "primary": true,
        "authors": "Férey, G. et al.",
        "year": 2005,
        "title": "A Chromium Terephthalate-Based Solid with Unusually Large Pore Volumes and Surface Area",
        "journal": "Science",
        "volume": "309",
        "pages": "2040–2042",
        "doi": "10.1126/science.1116275"
      },
      {
        "primary": false,
        "authors": "Hong, D.-Y. et al.",
        "year": 2009,
        "title": "Selective CO2 Adsorption of an Amine-Functionalized Mixed-Ligand Metal-Organic Framework",
        "journal": "Adv. Funct. Mater.",
        "volume": "19",
        "pages": "1537–1552",
        "doi": "10.1002/adfm.200801461"
      }
    ],
    "category": "MIL / Cr-carboxylate"
  },
  {
    "id": "NOTT-112",
    "name": "NOTT-112",
    "aliases": [
      "PCN-12",
      "Cu-TDEI"
    ],
    "formula": "[Cu3(TDEI)(H2O)3]n",
    "formula_clean": "[Cu3(C54H30O12)]n",
    "year": 2009,
    "group": "Schröder (Nottingham) / Zhou (Texas A&M)",
    "crystal_system": "Cubic",
    "space_group": "Fm3̄m",
    "a": 23.63,
    "b": 23.63,
    "c": 23.63,
    "topology": "tbo",
    "sbu": "Cu2(CO2)4 paddlewheel",
    "sbu_type": "Dinuclear paddlewheel",
    "interpenetration": 0,
    "pore_size_A": 12.6,
    "pore_volume_cc_g": 1.62,
    "bet_m2_g": 3800,
    "density_g_cc": 0.45,
    "metals": [
      "Cu"
    ],
    "ligands": [
      {
        "name": "TDEI",
        "fullname": "5,5',5''-[2,4,6-trimethylbenzene-1,3,5-triyl-tris(ethyne-2,1-diyl)]triisophthalate",
        "smiles": "OC(=O)c1cc(C(O)=O)cc(C#Cc2c(C)c(C#Cc3cc(C(O)=O)cc(C(O)=O)c3)c(C)c(C#Cc3cc(C(O)=O)cc(C(O)=O)c3)c2C)c1"
      }
    ],
    "cod_id": null,
    "cif_local": null,
    "applications": [
      {
        "name": "H₂ storage",
        "status": "demonstrated"
      },
      {
        "name": "CH₄ storage",
        "status": "demonstrated"
      },
      {
        "name": "CO₂ capture",
        "status": "demonstrated"
      }
    ],
    "sorption": [
      {
        "gas": "H₂",
        "T_K": 77,
        "P_bar": 20,
        "uptake": 6.07,
        "unit": "wt%"
      },
      {
        "gas": "CH₄",
        "T_K": 298,
        "P_bar": 35,
        "uptake": 230,
        "unit": "cm³/g"
      }
    ],
    "description": "NOTT-112 features a large isophthalate-based hexatopic linker creating an exceptionally high-porosity tbo topology framework. The open Cu² sites and large pore volume give it among the highest gravimetric H₂ uptakes reported. It is a benchmark material for high-pressure gas storage evaluation.",
    "references": [
      {
        "primary": true,
        "authors": "Yan, Y. et al.",
        "year": 2009,
        "title": "Exceptionally High H2 Storage by a Metal-Organic Polyhedral Framework",
        "journal": "Chem. Commun.",
        "volume": "",
        "pages": "1025–1027",
        "doi": "10.1039/b900013e"
      }
    ],
    "category": "Cu-carboxylate / High-surface-area"
  },
  {
    "id": "MOF-74",
    "name": "MOF-74",
    "aliases": [
      "Zn-MOF-74",
      "CPO-27-Zn",
      "[Zn2(DOBDC)]"
    ],
    "formula": "[Zn2(C8H2O6)]n",
    "formula_clean": "[Zn2(DOBDC)]n",
    "year": 2005,
    "group": "Rosi (Pittsburgh) / Yaghi",
    "crystal_system": "Trigonal",
    "space_group": "R3̄",
    "a": 25.932,
    "b": 25.932,
    "c": 6.837,
    "topology": "etb",
    "sbu": "Zn2(CO2)2(OH) rod SBU (helical)",
    "sbu_type": "Infinite rod / helical chain",
    "interpenetration": 0,
    "pore_size_A": 11.8,
    "pore_volume_cc_g": 0.51,
    "bet_m2_g": 816,
    "density_g_cc": 1.22,
    "metals": [
      "Zn"
    ],
    "ligands": [
      {
        "name": "DOBDC",
        "fullname": "2,5-dioxido-1,4-benzenedicarboxylate (DOT)",
        "smiles": "OC(=O)c1cc(C(O)=O)c(O)c(O)c1"
      }
    ],
    "cod_id": "2004249",
    "cif_local": null,
    "applications": [
      {
        "name": "CO₂ capture (high selectivity)",
        "status": "demonstrated"
      },
      {
        "name": "CH₄ storage",
        "status": "demonstrated"
      },
      {
        "name": "O₂/N₂ separation",
        "status": "demonstrated"
      },
      {
        "name": "Ethylene/ethane separation",
        "status": "demonstrated"
      }
    ],
    "sorption": [
      {
        "gas": "CO₂",
        "T_K": 298,
        "P_bar": 1,
        "uptake": 65,
        "unit": "cm³/g"
      },
      {
        "gas": "CH₄",
        "T_K": 298,
        "P_bar": 35,
        "uptake": 149,
        "unit": "cm³/g"
      }
    ],
    "description": "MOF-74 (CPO-27) features one-dimensional hexagonal channels with a high density of open metal coordination sites on the channel walls. The DOBDC linker provides two hydroxyl groups that bind directly to the metal. The M-MOF-74 isoreticular series spans Mg, Mn, Fe, Co, Ni, Cu, Zn — with Mg-MOF-74 showing outstanding CO₂ uptake due to strong electrostatic binding.",
    "references": [
      {
        "primary": true,
        "authors": "Rosi, N. L. et al.",
        "year": 2005,
        "title": "Infinite Secondary Building Units and Forbidden Catenation in Metal-Organic Frameworks",
        "journal": "Angew. Chem. Int. Ed.",
        "volume": "44",
        "pages": "2973–2977",
        "doi": "10.1002/anie.200462521"
      },
      {
        "primary": false,
        "authors": "Dietzel, P. D. C. et al.",
        "year": 2009,
        "title": "Adsorption properties and structure of CO2 adsorbed on open coordination sites of metal–organic framework Ni2(dhtp)",
        "journal": "Chem. Commun.",
        "pages": "5125–5127",
        "doi": "10.1039/b911242a"
      }
    ],
    "category": "M-MOF-74 series"
  },
  {
    "id": "MIL-100",
    "name": "MIL-100(Fe)",
    "aliases": [
      "MIL-100",
      "Fe3O(BTC)2"
    ],
    "formula": "[Fe3O(H2O)2F](BTC)2 · nH2O",
    "formula_clean": "[Fe3O(BTC)2]n",
    "year": 2004,
    "group": "Férey (Versailles)",
    "crystal_system": "Cubic",
    "space_group": "Fd3̄m",
    "a": 72.47,
    "b": 72.47,
    "c": 72.47,
    "topology": "mtn",
    "sbu": "Fe3O(CO2)6 trimeric cluster",
    "sbu_type": "Trinuclear μ3-oxo cluster",
    "interpenetration": 0,
    "pore_size_A": 25,
    "pore_volume_cc_g": 1.12,
    "bet_m2_g": 2800,
    "density_g_cc": 0.98,
    "metals": [
      "Fe"
    ],
    "ligands": [
      {
        "name": "BTC",
        "fullname": "1,3,5-benzenetricarboxylate (trimesate)",
        "smiles": "OC(=O)c1cc(C(O)=O)cc(C(O)=O)c1"
      }
    ],
    "cod_id": null,
    "cif_local": null,
    "applications": [
      {
        "name": "Drug delivery (ibuprofen, caffeine)",
        "status": "demonstrated"
      },
      {
        "name": "CO₂ capture",
        "status": "demonstrated"
      },
      {
        "name": "Redox catalysis",
        "status": "demonstrated"
      },
      {
        "name": "Biomedical imaging (MRI contrast)",
        "status": "proposed"
      }
    ],
    "sorption": [
      {
        "gas": "CO₂",
        "T_K": 304,
        "P_bar": 1,
        "uptake": 165,
        "unit": "cm³/g"
      },
      {
        "gas": "H₂",
        "T_K": 77,
        "P_bar": 1,
        "uptake": 1,
        "unit": "wt%"
      }
    ],
    "description": "MIL-100(Fe) is an Fe³⁺ analogue of MIL-101 based on BTC (trimesic acid) rather than BDC. Its MTN zeotype cage topology contains two types of mesoporous cages. Iron(III) trimeric clusters confer redox activity (Fe³⁺/Fe²⁺ switching). The material is considered biocompatible, making it attractive for drug delivery and MRI contrast applications.",
    "references": [
      {
        "primary": true,
        "authors": "Horcajada, P. et al.",
        "year": 2007,
        "title": "Flexible porous metal-organic frameworks for a controlled drug delivery",
        "journal": "J. Am. Chem. Soc.",
        "volume": "130",
        "pages": "6774–6780",
        "doi": "10.1021/ja710973k"
      },
      {
        "primary": false,
        "authors": "Horcajada, P. et al.",
        "year": 2010,
        "title": "Porous metal–organic-framework nanoscale carriers as a potential platform for drug delivery and imaging",
        "journal": "Nat. Mater.",
        "volume": "9",
        "pages": "172–178",
        "doi": "10.1038/nmat2608"
      }
    ],
    "category": "MIL / Fe-carboxylate"
  },
  {
    "id": "PCN-14",
    "name": "PCN-14",
    "aliases": [
      "[Cu2(adip)(H2O)2]",
      "Cu-adip"
    ],
    "formula": "[Cu2(C36H18O10)(H2O)2]n",
    "formula_clean": "[Cu2(adip)]n",
    "year": 2007,
    "group": "Zhou (Texas A&M)",
    "crystal_system": "Tetragonal",
    "space_group": "P4/mmm",
    "a": 11.779,
    "b": 11.779,
    "c": 21.595,
    "topology": "nbo",
    "sbu": "Cu2(CO2)4 paddlewheel",
    "sbu_type": "Dinuclear paddlewheel",
    "interpenetration": 0,
    "pore_size_A": 7.8,
    "pore_volume_cc_g": 0.87,
    "bet_m2_g": 2170,
    "density_g_cc": 0.83,
    "metals": [
      "Cu"
    ],
    "ligands": [
      {
        "name": "adip",
        "fullname": "5,5'-(anthracene-9,10-diyl)diisophthalate",
        "smiles": "OC(=O)c1cc(C(O)=O)cc(c2c3cc(C(O)=O)cc(C(O)=O)c3c3ccccc23)c1"
      }
    ],
    "cod_id": null,
    "cif_local": null,
    "applications": [
      {
        "name": "Methane storage (high volumetric)",
        "status": "demonstrated"
      },
      {
        "name": "CO₂ storage",
        "status": "demonstrated"
      }
    ],
    "sorption": [
      {
        "gas": "CH₄",
        "T_K": 290,
        "P_bar": 35,
        "uptake": 230,
        "unit": "v/v"
      },
      {
        "gas": "CO₂",
        "T_K": 290,
        "P_bar": 1,
        "uptake": 55,
        "unit": "cm³/g"
      }
    ],
    "description": "PCN-14 contains anthracene-based octacarboxylate linkers forming an nbo topology with Cu paddlewheel SBUs. At the time of its report it held the record for volumetric methane storage (230 v/v at 290 K, 35 bar), exceeding the DOE target. The hydrophobic anthracene core provides enhanced methane uptake via dispersion interactions.",
    "references": [
      {
        "primary": true,
        "authors": "Ma, S. et al.",
        "year": 2008,
        "title": "Metal-Organic Framework from an Anthracene Derivative Containing Nanoscopic Cages Exhibiting High Methane Uptake",
        "journal": "J. Am. Chem. Soc.",
        "volume": "130",
        "pages": "1012–1016",
        "doi": "10.1021/ja0771639"
      }
    ],
    "category": "Cu-carboxylate / CH₄ storage"
  },
  {
    "id": "NU-125",
    "name": "NU-125",
    "aliases": [
      "Cu-TTEI"
    ],
    "formula": "[Cu3(TTEI)(H2O)3]n",
    "formula_clean": "[Cu3(TTEI)]n",
    "year": 2012,
    "group": "Farha / Hupp (Northwestern)",
    "crystal_system": "Cubic",
    "space_group": "Fm3̄m",
    "a": 18.6,
    "b": 18.6,
    "c": 18.6,
    "topology": "tbo",
    "sbu": "Cu2(CO2)4 paddlewheel",
    "sbu_type": "Dinuclear paddlewheel",
    "interpenetration": 0,
    "pore_size_A": 9.1,
    "pore_volume_cc_g": 1.29,
    "bet_m2_g": 3120,
    "density_g_cc": 0.578,
    "metals": [
      "Cu"
    ],
    "ligands": [
      {
        "name": "TTEI",
        "fullname": "5,5',5''-((1,3,5-triazine-2,4,6-triyl)tris(azanediyl))triisophthalate",
        "smiles": "OC(=O)c1cc(C(O)=O)cc(Nc2nc(Nc3cc(C(O)=O)cc(C(O)=O)c3)nc(Nc3cc(C(O)=O)cc(C(O)=O)c3)n2)c1"
      }
    ],
    "cod_id": null,
    "cif_local": null,
    "applications": [
      {
        "name": "CH₄ storage",
        "status": "demonstrated"
      },
      {
        "name": "CO₂ capture",
        "status": "demonstrated"
      },
      {
        "name": "H₂ storage",
        "status": "demonstrated"
      }
    ],
    "sorption": [
      {
        "gas": "CH₄",
        "T_K": 298,
        "P_bar": 65,
        "uptake": 246,
        "unit": "cm³/g"
      },
      {
        "gas": "CO₂",
        "T_K": 298,
        "P_bar": 1,
        "uptake": 45.3,
        "unit": "cm³/g"
      }
    ],
    "description": "NU-125 uses a triazine-based hexatopic isophthalate linker designed to maximise packing efficiency of Cu paddlewheel nodes. The tbo topology network gives excellent volumetric methane storage. The triazine core adds Lewis-basic nitrogen sites that enhance CO₂ binding.",
    "references": [
      {
        "primary": true,
        "authors": "Wilmer, C. E. et al.",
        "year": 2012,
        "title": "Large-scale screening of hypothetical metal–organic frameworks",
        "journal": "Nat. Chem.",
        "volume": "4",
        "pages": "83–89",
        "doi": "10.1038/nchem.1192"
      },
      {
        "primary": false,
        "authors": "Farha, O. K. et al.",
        "year": 2012,
        "title": "Metal–organic framework materials with ultrahigh surface areas",
        "journal": "J. Am. Chem. Soc.",
        "volume": "134",
        "pages": "15016–15021",
        "doi": "10.1021/ja3055639"
      }
    ],
    "category": "Cu-carboxylate / Gas storage"
  },
  {
    "id": "MOF-177",
    "name": "MOF-177",
    "aliases": [
      "Zn4O(BTB)2",
      "[Zn4O(BTB)2]"
    ],
    "formula": "[Zn4O(C45H27O6)2]n",
    "formula_clean": "[Zn4O(BTB)2]n",
    "year": 2004,
    "group": "Yaghi (UCLA)",
    "crystal_system": "Trigonal",
    "space_group": "P3̄1c",
    "a": 37.06,
    "b": 37.06,
    "c": 30.02,
    "topology": "qom",
    "sbu": "Zn4O(CO2)6 octahedral cluster",
    "sbu_type": "Paddlewheel-related / Zn4O cluster",
    "interpenetration": 0,
    "pore_size_A": 10.8,
    "pore_volume_cc_g": 1.69,
    "bet_m2_g": 4500,
    "density_g_cc": 0.427,
    "metals": [
      "Zn"
    ],
    "ligands": [
      {
        "name": "BTB",
        "fullname": "4,4',4''-benzene-1,3,5-triyl-tribenzoate",
        "smiles": "OC(=O)c1ccc(cc1)c1cc(c2ccc(C(O)=O)cc2)cc(c2ccc(C(O)=O)cc2)c1"
      }
    ],
    "cod_id": null,
    "cif_local": null,
    "applications": [
      {
        "name": "CO₂ storage",
        "status": "demonstrated"
      },
      {
        "name": "H₂ storage",
        "status": "demonstrated"
      },
      {
        "name": "CH₄ storage",
        "status": "demonstrated"
      },
      {
        "name": "Organic molecule storage",
        "status": "demonstrated"
      }
    ],
    "sorption": [
      {
        "gas": "CO₂",
        "T_K": 298,
        "P_bar": 42,
        "uptake": 1470,
        "unit": "mg/g"
      },
      {
        "gas": "H₂",
        "T_K": 77,
        "P_bar": 70,
        "uptake": 7.5,
        "unit": "wt%"
      },
      {
        "gas": "CH₄",
        "T_K": 298,
        "P_bar": 35,
        "uptake": 235,
        "unit": "cm³/g"
      }
    ],
    "description": "MOF-177 extends the IRMOF series to a large tritopic BTB linker generating the qom topology. At the time of its report it had the highest BET surface area of any known porous material (4500 m²/g). The giant cages accommodate large organic molecules. It exemplifies the design principle of expanding surface area via longer linkers in the Zn4O SBU series.",
    "references": [
      {
        "primary": true,
        "authors": "Chae, H. K. et al.",
        "year": 2004,
        "title": "A route to high surface area, porosity and inclusion of large molecules in crystals",
        "journal": "Nature",
        "volume": "427",
        "pages": "523–527",
        "doi": "10.1038/nature02311"
      }
    ],
    "category": "Zn-carboxylate"
  },
  {
    "id": "NU-1000",
    "name": "NU-1000",
    "aliases": [
      "Zr6-pyrene-MOF",
      "[Zr6O8H4(TBAPy)2]"
    ],
    "formula": "[Zr6O8H4(TBAPy)2]n",
    "formula_clean": "[Zr6(μ3-O)4(μ3-OH)4(TBAPy)2]n",
    "year": 2013,
    "group": "Farha / Hupp (Northwestern)",
    "crystal_system": "Hexagonal",
    "space_group": "P6/mmm",
    "a": 39.77,
    "b": 39.77,
    "c": 16.65,
    "topology": "csq",
    "sbu": "Zr6O8H4 oxo-hydroxo cluster (8-connected)",
    "sbu_type": "Hexanuclear Zr cluster (8-connected)",
    "interpenetration": 0,
    "pore_size_A": 31,
    "pore_volume_cc_g": 1.46,
    "bet_m2_g": 2320,
    "density_g_cc": 0.42,
    "metals": [
      "Zr"
    ],
    "ligands": [
      {
        "name": "TBAPy",
        "fullname": "1,3,6,8-tetrakis(p-benzoic acid)pyrene",
        "smiles": "OC(=O)c1ccc(cc1)c1cc(c2ccc(C(O)=O)cc2)c2cc(c3ccc(C(O)=O)cc3)cc(c2c1)c1ccc(C(O)=O)cc1"
      }
    ],
    "cod_id": null,
    "cif_local": null,
    "applications": [
      {
        "name": "Atomic layer deposition of catalysts (ALD@MOF)",
        "status": "demonstrated"
      },
      {
        "name": "Photocatalysis",
        "status": "demonstrated"
      },
      {
        "name": "Enzyme immobilisation",
        "status": "demonstrated"
      },
      {
        "name": "Chemical warfare agent hydrolysis",
        "status": "demonstrated"
      }
    ],
    "sorption": [
      {
        "gas": "N₂",
        "T_K": 77,
        "P_bar": 1,
        "uptake": 1070,
        "unit": "cm³/g"
      }
    ],
    "description": "NU-1000 is a mesoporous Zr-based MOF with large hexagonal and triangular pores suitable for enzyme and nanoparticle immobilisation. The 8-connected Zr6 node in csq topology leaves four aqua/hydroxyl sites per node for post-synthetic metalation. It has become the benchmark platform for Zr-MOF surface chemistry and ALD infiltration.",
    "references": [
      {
        "primary": true,
        "authors": "Mondloch, J. E. et al.",
        "year": 2013,
        "title": "Vapor-Phase Metalation by Atomic Layer Deposition in a Metal–Organic Framework",
        "journal": "J. Am. Chem. Soc.",
        "volume": "135",
        "pages": "10294–10297",
        "doi": "10.1021/ja4050828"
      },
      {
        "primary": false,
        "authors": "Klet, R. C. et al.",
        "year": 2016,
        "title": "Evaluation of Brønsted acid and base sites in Zr- and Hf-based metal–organic frameworks using potentiometric acid–base titration",
        "journal": "J. Mater. Chem. A",
        "volume": "4",
        "pages": "1479–1485",
        "doi": "10.1039/c5ta07228h"
      }
    ],
    "category": "Zr-carboxylate / Mesoporous"
  },
  {
    "id": "ZIF-67",
    "name": "ZIF-67",
    "aliases": [
      "Co-ZIF-67",
      "[Co(mIM)2]"
    ],
    "formula": "[Co(2-methylimidazolate)2]n",
    "formula_clean": "[Co(mIM)2]n",
    "year": 2008,
    "group": "Yaghi / Banerjee",
    "crystal_system": "Cubic",
    "space_group": "I4̄3m",
    "a": 16.959,
    "b": 16.959,
    "c": 16.959,
    "topology": "sod",
    "sbu": "Co(Im)4 tetrahedral node",
    "sbu_type": "Mononuclear tetrahedral",
    "interpenetration": 0,
    "pore_size_A": 3.4,
    "pore_volume_cc_g": 0.621,
    "bet_m2_g": 1520,
    "density_g_cc": 0.989,
    "metals": [
      "Co"
    ],
    "ligands": [
      {
        "name": "mIM",
        "fullname": "2-methylimidazolate",
        "smiles": "Cc1ncc[nH]1"
      }
    ],
    "cod_id": null,
    "cif_local": null,
    "applications": [
      {
        "name": "Electrocatalysis (OER, HER)",
        "status": "demonstrated"
      },
      {
        "name": "CO₂/CH₄ separation",
        "status": "demonstrated"
      },
      {
        "name": "Precursor for Co₃O₄ hollow polyhedra",
        "status": "demonstrated"
      }
    ],
    "sorption": [
      {
        "gas": "CO₂",
        "T_K": 273,
        "P_bar": 1,
        "uptake": 25,
        "unit": "cm³/g"
      }
    ],
    "description": "ZIF-67 is the Co²⁺ analogue of ZIF-8, isostructural and isoreticular in the sod topology. Its purple colour results from d-d transitions of Co²⁺. It has attracted enormous interest as a sacrificial template for derived cobalt oxide electrocatalysts (hollow Co₃O₄ polyhedra for OER) and as a CO₂ separation membrane material.",
    "references": [
      {
        "primary": true,
        "authors": "Banerjee, R. et al.",
        "year": 2008,
        "title": "High-Throughput Synthesis of Zeolitic Imidazolate Frameworks and Application to CO2 Capture",
        "journal": "Science",
        "volume": "319",
        "pages": "939–943",
        "doi": "10.1126/science.1152516"
      },
      {
        "primary": false,
        "authors": "Hu, J. et al.",
        "year": 2014,
        "title": "ZIF-67-Derived Co3O4 Hollow Polyhedra as High-Performance Anodes for Lithium-Ion Batteries",
        "journal": "ACS Appl. Mater. Interfaces",
        "volume": "6",
        "pages": "19077–19083",
        "doi": "10.1021/am504513y"
      }
    ],
    "category": "ZIF / Zeolitic Imidazolate Framework"
  },
  {
    "id": "SIFSIX-3-Ni",
    "name": "SIFSIX-3-Ni",
    "aliases": [
      "NbOFFIVE-1-Ni",
      "Ni(pyz)2SiF6"
    ],
    "formula": "[Ni(pyz)2SiF6]n",
    "formula_clean": "[Ni(pyrazine)2SiF6]n",
    "year": 2015,
    "group": "Eddaoudi (KAUST)",
    "crystal_system": "Tetragonal",
    "space_group": "P4/mmm",
    "a": 6.929,
    "b": 6.929,
    "c": 7.902,
    "topology": "sql",
    "sbu": "Ni(pyz)4 square planar node + SiF6²⁻ pillars",
    "sbu_type": "Pillared square net",
    "interpenetration": 0,
    "pore_size_A": 3.84,
    "pore_volume_cc_g": 0.19,
    "bet_m2_g": 298,
    "density_g_cc": 1.81,
    "metals": [
      "Ni"
    ],
    "ligands": [
      {
        "name": "pyz",
        "fullname": "pyrazine",
        "smiles": "c1cnccn1"
      },
      {
        "name": "SiF6²⁻",
        "fullname": "hexafluorosilicate",
        "smiles": "F[Si-2](F)(F)(F)(F)F"
      }
    ],
    "cod_id": null,
    "cif_local": null,
    "applications": [
      {
        "name": "Ultradilute CO₂ capture (400 ppm)",
        "status": "demonstrated"
      },
      {
        "name": "CO₂/N₂ separation",
        "status": "demonstrated"
      },
      {
        "name": "CO₂/H₂ separation",
        "status": "demonstrated"
      }
    ],
    "sorption": [
      {
        "gas": "CO₂",
        "T_K": 298,
        "P_bar": 0.001,
        "uptake": 1.24,
        "unit": "mmol/g"
      },
      {
        "gas": "CO₂",
        "T_K": 298,
        "P_bar": 1,
        "uptake": 2.53,
        "unit": "mmol/g"
      }
    ],
    "description": "SIFSIX-3-Ni features a pillared-square-net topology where SiF6²⁻ pillar anions between Ni(pyrazine)4 layers create uniform pore channels (3.84 Å). The fluorine atoms line the pores and provide strong electrostatic CO₂ binding. It captures CO₂ from flue gas and even directly from air at 400 ppm concentration with unprecedented selectivity over N₂.",
    "references": [
      {
        "primary": true,
        "authors": "Shekhah, O. et al.",
        "year": 2014,
        "title": "Made-to-order metal-organic frameworks for trace carbon dioxide removal and air capture",
        "journal": "Nat. Commun.",
        "volume": "5",
        "pages": "4228",
        "doi": "10.1038/ncomms5228"
      },
      {
        "primary": false,
        "authors": "Cadiau, A. et al.",
        "year": 2016,
        "title": "Designed CO2-selective metal-organic framework-based porous polymer networks",
        "journal": "Science",
        "volume": "356",
        "pages": "731–735",
        "doi": "10.1126/science.aam8460"
      }
    ],
    "category": "SIFSIX / Fluorinated MOF"
  },
  {
    "id": "MIL-125",
    "name": "MIL-125",
    "aliases": [
      "Ti-BDC",
      "[Ti8O8(OH)4(BDC)6]"
    ],
    "formula": "[Ti8O8(OH)4(BDC)6]n",
    "formula_clean": "[Ti8O8(OH)4(C8H4O4)6]n",
    "year": 2009,
    "group": "Férey / Serre (Versailles)",
    "crystal_system": "Tetragonal",
    "space_group": "I4/mmm",
    "a": 18.674,
    "b": 18.674,
    "c": 18.143,
    "topology": "scu",
    "sbu": "Ti8O8(OH)4 cyclic octameric cluster",
