Repository: LJBarbour/MOF-Atlas

## What's in this folder

- **`mof-atlas.html`** — the app, ~1.1 MB. Embeds the database, SmilesDrawer (for 2D ligand structures), 3Dmol.js (for the 3D crystal viewer) and all app code in one file.
- **`mofs.json`** — the database in editable form. The app reads this if it sits next to the HTML; otherwise it uses the copy embedded in the HTML as a fallback.
- **`fetch_cifs.py`** — helper that downloads CIFs from the Crystallography Open Database for entries with a recorded `cod_id`, into a sibling `cif/` folder.
- **`README.md`** — this file.

File: mofs.json (part 2 of 6)
[
    "sbu_type": "Octanuclear Ti cluster",
    "interpenetration": 0,
    "pore_size_A": 6.1,
    "pore_volume_cc_g": 0.62,
    "bet_m2_g": 1550,
    "density_g_cc": 0.73,
    "metals": [
      "Ti"
    ],
    "ligands": [
      {
        "name": "BDC",
        "fullname": "1,4-benzenedicarboxylate",
        "smiles": "OC(=O)c1ccc(cc1)C(O)=O"
      }
    ],
    "cod_id": null,
    "cif_local": null,
    "applications": [
      {
        "name": "Photocatalysis (H₂ evolution, CO₂ reduction)",
        "status": "demonstrated"
      },
      {
        "name": "Oxidation catalysis",
        "status": "demonstrated"
      },
      {
        "name": "Photoredox sensing",
        "status": "demonstrated"
      }
    ],
    "sorption": [
      {
        "gas": "CO₂",
        "T_K": 298,
        "P_bar": 1,
        "uptake": 36,
        "unit": "cm³/g"
      },
      {
        "gas": "H₂",
        "T_K": 77,
        "P_bar": 1,
        "uptake": 1.05,
        "unit": "wt%"
      }
    ],
    "description": "MIL-125 is the first Ti-based MOF with demonstrated photoredox activity. The Ti8O8(OH)4 oxo-cluster SBU is unique — eight Ti centres form a ring bridged by μ2-oxo and μ2-hydroxo groups. Under UV irradiation, Ti⁴⁺ is reduced to Ti³⁺, enabling photocatalytic alcohol oxidation and H₂ evolution. NH2-MIL-125 extends activity into visible light.",
    "references": [
      {
        "primary": true,
        "authors": "Dan-Hardi, M. et al.",
        "year": 2009,
        "title": "A New Photoactive Crystalline Highly Porous Titanium(IV) Dicarboxylate",
        "journal": "J. Am. Chem. Soc.",
        "volume": "131",
        "pages": "10857–10859",
        "doi": "10.1021/ja903726m"
      },
      {
        "primary": false,
        "authors": "Fu, Y. et al.",
        "year": 2012,
        "title": "An Amine-Functionalized Titanium Metal-Organic Framework Photocatalyst with Visible-Light-Induced Activity for CO2 Reduction",
        "journal": "Angew. Chem. Int. Ed.",
        "volume": "51",
        "pages": "3364–3367",
        "doi": "10.1002/anie.201108357"
      }
    ],
    "category": "Ti-carboxylate / Photocatalytic"
  },
  {
    "id": "IRMOF-3",
    "name": "IRMOF-3",
    "aliases": [
      "MOF-NHBT",
      "Zn4O(NH2-BDC)3"
    ],
    "formula": "[Zn4O(NH2-BDC)3]n",
    "formula_clean": "[Zn4O(2-aminoterephthalate)3]n",
    "year": 2002,
    "group": "Yaghi (UCLA)",
    "crystal_system": "Cubic",
    "space_group": "Fm3̄m",
    "a": 25.747,
    "b": 25.747,
    "c": 25.747,
    "topology": "pcu",
    "sbu": "Zn4O(CO2)6 octahedral cluster",
    "sbu_type": "Paddlewheel-related / Zn4O cluster",
    "interpenetration": 0,
    "pore_size_A": 11.8,
    "pore_volume_cc_g": 0.98,
    "bet_m2_g": 2446,
    "density_g_cc": 0.62,
    "metals": [
      "Zn"
    ],
    "ligands": [
      {
        "name": "NH2-BDC",
        "fullname": "2-amino-1,4-benzenedicarboxylate",
        "smiles": "Nc1cc(C(O)=O)ccc1C(O)=O"
      }
    ],
    "cod_id": null,
    "cif_local": null,
    "applications": [
      {
        "name": "Post-synthetic modification (PSM) platform",
        "status": "demonstrated"
      },
      {
        "name": "Catalysis (amine-functionalised)",
        "status": "demonstrated"
      },
      {
        "name": "Sensing (fluorescent)",
        "status": "demonstrated"
      }
    ],
    "sorption": [
      {
        "gas": "CO₂",
        "T_K": 298,
        "P_bar": 1,
        "uptake": 24,
        "unit": "cm³/g"
      }
    ],
    "description": "IRMOF-3 is the amine-functionalised analogue of MOF-5 (IRMOF-1), demonstrating the isoreticular approach to functional pore engineering. The free amino groups on the BDC linker provide reactive handles for post-synthetic covalent modification. This established PSM as a central strategy for MOF chemistry — converting IRMOF-3 into a library of functional derivatives via simple condensation reactions.",
    "references": [
      {
        "primary": true,
        "authors": "Eddaoudi, M. et al.",
        "year": 2002,
        "title": "Systematic Design of Pore Size and Functionality in Isoreticular MOFs and Their Application in Methane Storage",
        "journal": "Science",
        "volume": "295",
        "pages": "469–472",
        "doi": "10.1126/science.1067208"
      },
      {
        "primary": false,
        "authors": "Wang, Z.; Cohen, S. M.",
        "year": 2009,
        "title": "Postsynthetic modification of metal–organic frameworks",
        "journal": "Chem. Soc. Rev.",
        "volume": "38",
        "pages": "1315–1329",
        "doi": "10.1039/b802278g"
      }
    ],
    "category": "Zn-carboxylate / IRMOF series"
  },
  {
    "id": "BUT-12",
    "name": "BUT-12",
    "aliases": [
      "Cr-soc-MOF",
      "[Cr3O(ABTC)1.5]"
    ],
    "formula": "[Cr3O(ABTC)1.5(H2O)3]n",
    "formula_clean": "[Cr3O(ABTC)1.5]n",
    "year": 2017,
    "group": "Bu / Xu (Beijing Univ. of Technology)",
    "crystal_system": "Cubic",
    "space_group": "Im3̄m",
    "a": 20.64,
    "b": 20.64,
    "c": 20.64,
    "topology": "soc",
    "sbu": "Cr3O(CO2)6 trimeric cluster",
    "sbu_type": "Trinuclear μ3-oxo cluster",
    "interpenetration": 0,
    "pore_size_A": 9,
    "pore_volume_cc_g": 0.92,
    "bet_m2_g": 2820,
    "density_g_cc": 0.73,
    "metals": [
      "Cr"
    ],
    "ligands": [
      {
        "name": "ABTC",
        "fullname": "3,3',5,5'-azobenzenetetracarboxylate",
        "smiles": "OC(=O)c1cc(C(O)=O)cc(/N=N/c2cc(C(O)=O)cc(C(O)=O)c2)c1"
      }
    ],
    "cod_id": null,
    "cif_local": null,
    "applications": [
      {
        "name": "CO₂ capture",
        "status": "demonstrated"
      },
      {
        "name": "Photoswitchable gas sorption (azo)",
        "status": "demonstrated"
      }
    ],
    "sorption": [
      {
        "gas": "CO₂",
        "T_K": 298,
        "P_bar": 1,
        "uptake": 58,
        "unit": "cm³/g"
      },
      {
        "gas": "N₂",
        "T_K": 77,
        "P_bar": 1,
        "uptake": 695,
        "unit": "cm³/g"
      }
    ],
    "description": "BUT-12 combines Cr3O trimeric clusters with azobenzenetetracarboxylate linkers in an soc topology. The azobenzene moiety undergoes trans-to-cis photoisomerisation under UV light, enabling light-controlled modulation of gas sorption capacity. This makes BUT-12 a photoswitchable MOF with reversible on/off CO₂ sorption control.",
    "references": [
      {
        "primary": true,
        "authors": "Luo, X.-Z. et al.",
        "year": 2017,
        "title": "A microporous hydrogen-bonded organic framework: exceptional stability and highly selective adsorption of water over methanol",
        "journal": "J. Am. Chem. Soc.",
        "volume": "139",
        "pages": "10961–10965",
        "doi": "10.1021/jacs.7b04497"
      }
    ],
    "category": "Photoswitchable MOF"
  },
  {
    "id": "Zn-ZIF-90",
    "name": "ZIF-90",
    "aliases": [
      "[Zn(ICA)2]"
    ],
    "formula": "[Zn(imidazolate-2-carboxaldehyde)2]n",
    "formula_clean": "[Zn(ICA)2]n",
    "year": 2008,
    "group": "Yaghi (UCLA)",
    "crystal_system": "Cubic",
    "space_group": "I4̄3m",
    "a": 17.268,
    "b": 17.268,
    "c": 17.268,
    "topology": "sod",
    "sbu": "Zn(Im)4 tetrahedral node",
    "sbu_type": "Mononuclear tetrahedral",
    "interpenetration": 0,
    "pore_size_A": 3.5,
    "pore_volume_cc_g": 0.615,
    "bet_m2_g": 1270,
    "density_g_cc": 1.05,
    "metals": [
      "Zn"
    ],
    "ligands": [
      {
        "name": "ICA",
        "fullname": "imidazolate-2-carboxaldehyde",
        "smiles": "O=Cc1ncc[nH]1"
      }
    ],
    "cod_id": null,
    "cif_local": null,
    "applications": [
      {
        "name": "Mixed-matrix membrane (polymer blending)",
        "status": "demonstrated"
      },
      {
        "name": "Post-synthetic imine condensation",
        "status": "demonstrated"
      },
      {
        "name": "CO₂/CH₄ separation",
        "status": "demonstrated"
      }
    ],
    "sorption": [
      {
        "gas": "CO₂",
        "T_K": 273,
        "P_bar": 1,
        "uptake": 24,
        "unit": "cm³/g"
      }
    ],
    "description": "ZIF-90 is the aldehyde-functionalised analogue of ZIF-8 in the sodalite topology. The aldehyde groups on the imidazolate ring project into the pore space and can be used for covalent post-synthetic modification (e.g. imine condensation with amino compounds). ZIF-90 was one of the first ZIFs used to fabricate mixed-matrix membranes with commercial polymers for CO₂/CH₄ separation.",
    "references": [
      {
        "primary": true,
        "authors": "Morris, W. et al.",
        "year": 2008,
        "title": "A Combined Experimental–Computational Study on the Effect of Topology on Carbon Dioxide Adsorption in Zeolitic Imidazolate Frameworks",
        "journal": "J. Phys. Chem. C",
        "volume": "112",
        "pages": "9492–9494",
        "doi": "10.1021/jp801067r"
      },
      {
        "primary": false,
        "authors": "Venna, S. R.; Carreon, M. A.",
        "year": 2010,
        "title": "Highly Permeable Zeolite Imidazolate Framework-8 Membranes for CO2/CH4 Separation",
        "journal": "J. Am. Chem. Soc.",
        "volume": "132",
        "pages": "76–78",
        "doi": "10.1021/ja909263x"
      }
    ],
    "category": "ZIF / Functionalised"
  },
  {
    "id": "Mg-MOF-74",
    "name": "Mg-MOF-74",
    "aliases": [
      "CPO-27-Mg",
      "[Mg2(DOBDC)]",
      "Mg-CPO-27"
    ],
    "formula": "[Mg2(C8H2O6)]n · H2O",
    "formula_clean": "[Mg2(DOBDC)]n",
    "year": 2008,
    "group": "Rosi / Long (Berkeley)",
    "crystal_system": "Trigonal",
    "space_group": "R3̄",
    "a": 26.117,
    "b": 26.117,
    "c": 6.858,
    "topology": "etb",
    "sbu": "Mg2(CO2)2(OH) rod SBU (helical)",
    "sbu_type": "Infinite rod / helical chain",
    "interpenetration": 0,
    "pore_size_A": 11,
    "pore_volume_cc_g": 0.57,
    "bet_m2_g": 1495,
    "density_g_cc": 0.89,
    "metals": [
      "Mg"
    ],
    "ligands": [
      {
        "name": "DOBDC",
        "fullname": "2,5-dioxido-1,4-benzenedicarboxylate (DOT)",
        "smiles": "OC(=O)c1cc(C(O)=O)c(O)c(O)c1"
      }
    ],
    "cod_id": null,
    "cif_local": null,
    "applications": [
      {
        "name": "CO₂ capture (post-combustion)",
        "status": "demonstrated"
      },
      {
        "name": "CO₂/CH₄ separation",
        "status": "demonstrated"
      },
      {
        "name": "O₂ / NO storage",
        "status": "demonstrated"
      },
      {
        "name": "Ethylene/ethane separation",
        "status": "demonstrated"
      }
    ],
    "sorption": [
      {
        "gas": "CO₂",
        "T_K": 298,
        "P_bar": 1,
        "uptake": 8.04,
        "unit": "mmol/g"
      },
      {
        "gas": "CH₄",
        "T_K": 298,
        "P_bar": 1,
        "uptake": 0.77,
        "unit": "mmol/g"
      }
    ],
    "description": "Mg-MOF-74 holds the highest CO₂ uptake per gram under relevant conditions (1 bar, 298 K) of any MOF — 8.04 mmol/g, exceeding zeolite 13X. The Mg²⁺ open coordination sites provide the strongest CO₂ binding enthalpy in the M-MOF-74 series (−47 kJ/mol). Pilot-scale flue gas separation tests have been conducted, and it is considered the benchmark for physisorptive CO₂ capture.",
    "references": [
      {
        "primary": true,
        "authors": "Queen, W. L. et al.",
        "year": 2014,
        "title": "Comprehensive study of carbon dioxide adsorption in the metal–organic frameworks M2(dobdc)",
        "journal": "Chem. Sci.",
        "volume": "5",
        "pages": "4569–4581",
        "doi": "10.1039/c4sc02064b"
      },
      {
        "primary": false,
        "authors": "Mason, J. A. et al.",
        "year": 2011,
        "title": "Evaluating metal–organic frameworks for post-combustion carbon dioxide capture via temperature swing adsorption",
        "journal": "Energy Environ. Sci.",
        "volume": "4",
        "pages": "3030–3040",
        "doi": "10.1039/c1ee01720a"
      }
    ],
    "category": "M-MOF-74 series"
  },
  {
    "id": "IRMOF-8",
    "name": "IRMOF-8",
    "aliases": [
      "Zn4O(NDC)3"
    ],
    "formula": "Zn4O(2,6-NDC)3",
    "formula_clean": "[Zn4O(NDC)3]n",
    "year": 2002,
    "group": "Yaghi (Michigan / UCLA)",
    "crystal_system": "Cubic",
    "space_group": "Fm3̄m",
    "a": 30.09,
    "b": 30.09,
    "c": 30.09,
    "topology": "pcu",
    "sbu": "Zn4O(CO2)6 octahedral",
    "sbu_type": "Zn4O cluster",
    "interpenetration": 0,
    "pore_size_A": 13.0,
    "pore_volume_cc_g": 1.07,
    "bet_m2_g": 1466,
    "density_g_cc": 0.45,
    "metals": [
      "Zn"
    ],
    "ligands": [
      {
        "name": "2,6-NDC",
        "fullname": "2,6-naphthalenedicarboxylate",
        "smiles": "OC(=O)c1ccc2cc(C(O)=O)ccc2c1"
      }
    ],
    "cod_id": null,
    "cif_local": null,
    "applications": [
      {
        "name": "H₂ storage",
        "status": "demonstrated"
      },
      {
        "name": "CH₄ storage",
        "status": "demonstrated"
      }
    ],
    "sorption": [
      {
        "gas": "CH₄",
        "T_K": 298,
        "P_bar": 35,
        "uptake": 146,
        "unit": "cm³/g"
      }
    ],
    "description": "IRMOF-8 extends the IRMOF series by replacing BDC with the longer 2,6-naphthalenedicarboxylate linker. The expanded cubic Zn4O–dicarboxylate net offers larger pores than MOF-5 while retaining the same pcu topology, demonstrating isoreticular synthesis.",
    "references": [
      {
        "primary": true,
        "authors": "Eddaoudi, M.; Kim, J.; Rosi, N.; Vodak, D.; Wachter, J.; O'Keeffe, M.; Yaghi, O. M.",
        "year": 2002,
        "title": "Systematic Design of Pore Size and Functionality in Isoreticular MOFs and Their Application in Methane Storage",
        "journal": "Science",
        "volume": "295",
        "pages": "469–472",
        "doi": "10.1126/science.1067208"
      }
    ],
    "category": "Zn-carboxylate / IRMOF series"
  },
  {
    "id": "IRMOF-10",
    "name": "IRMOF-10",
    "aliases": [
      "Zn4O(BPDC)3"
    ],
    "formula": "Zn4O(BPDC)3",
    "formula_clean": "[Zn4O(BPDC)3]n",
    "year": 2002,
    "group": "Yaghi (Michigan / UCLA)",
    "crystal_system": "Cubic",
    "space_group": "Fm3̄m",
    "a": 34.28,
    "b": 34.28,
    "c": 34.28,
    "topology": "pcu",
    "sbu": "Zn4O(CO2)6 octahedral",
    "sbu_type": "Zn4O cluster",
    "interpenetration": 0,
    "pore_size_A": 16.7,
    "pore_volume_cc_g": 2.07,
    "bet_m2_g": 2096,
    "density_g_cc": 0.33,
    "metals": [
      "Zn"
    ],
    "ligands": [
      {
        "name": "BPDC",
        "fullname": "4,4'-biphenyldicarboxylate",
        "smiles": "OC(=O)c1ccc(-c2ccc(C(O)=O)cc2)cc1"
      }
    ],
    "cod_id": null,
    "cif_local": null,
    "applications": [
      {
        "name": "H₂ storage",
        "status": "demonstrated"
      },
      {
        "name": "CH₄ storage",
        "status": "demonstrated"
      }
    ],
    "sorption": [],
    "description": "IRMOF-10 employs the biphenyl-4,4'-dicarboxylate linker to give an isoreticular pcu net with substantially larger pores than IRMOF-1/MOF-5. Non-interpenetrated polymorph; its interpenetrated cousin is IRMOF-9.",
    "references": [
      {
        "primary": true,
        "authors": "Eddaoudi, M.; Kim, J.; Rosi, N.; Vodak, D.; Wachter, J.; O'Keeffe, M.; Yaghi, O. M.",
        "year": 2002,
        "title": "Systematic Design of Pore Size and Functionality in Isoreticular MOFs and Their Application in Methane Storage",
        "journal": "Science",
        "volume": "295",
        "pages": "469–472",
        "doi": "10.1126/science.1067208"
      }
    ],
    "category": "Zn-carboxylate / IRMOF series"
  },
  {
    "id": "IRMOF-9",
    "name": "IRMOF-9",
    "aliases": [
      "interpenetrated-IRMOF-10"
    ],
    "formula": "Zn4O(BPDC)3",
    "formula_clean": "[Zn4O(BPDC)3]n",
    "year": 2002,
    "group": "Yaghi (Michigan / UCLA)",
    "crystal_system": "Orthorhombic",
    "space_group": "Pnnm",
    "a": null,
    "b": null,
    "c": null,
    "topology": "pcu",
    "sbu": "Zn4O(CO2)6 octahedral",
    "sbu_type": "Zn4O cluster",
    "interpenetration": 2,
    "pore_size_A": 7.4,
    "pore_volume_cc_g": 0.56,
    "bet_m2_g": 1904,
    "density_g_cc": 0.95,
    "metals": [
      "Zn"
    ],
    "ligands": [
      {
        "name": "BPDC",
        "fullname": "4,4'-biphenyldicarboxylate",
        "smiles": "OC(=O)c1ccc(-c2ccc(C(O)=O)cc2)cc1"
      }
    ],
    "cod_id": null,
    "cif_local": null,
    "applications": [
      {
        "name": "H₂ storage",
        "status": "demonstrated"
      }
    ],
    "sorption": [],
    "description": "IRMOF-9 is the doubly interpenetrated polymorph of IRMOF-10. Interpenetration reduces the void volume but yields a more rigid structure with smaller, well-defined channels.",
    "references": [
      {
        "primary": true,
        "authors": "Eddaoudi, M.; Kim, J.; Rosi, N.; Vodak, D.; Wachter, J.; O'Keeffe, M.; Yaghi, O. M.",
        "year": 2002,
        "title": "Systematic Design of Pore Size and Functionality in Isoreticular MOFs and Their Application in Methane Storage",
        "journal": "Science",
        "volume": "295",
        "pages": "469–472",
        "doi": "10.1126/science.1067208"
      }
    ],
    "category": "Zn-carboxylate / IRMOF series"
  },
  {
    "id": "IRMOF-16",
    "name": "IRMOF-16",
    "aliases": [
      "Zn4O(TPDC)3"
    ],
    "formula": "Zn4O(TPDC)3",
    "formula_clean": "[Zn4O(TPDC)3]n",
    "year": 2002,
    "group": "Yaghi (Michigan / UCLA)",
    "crystal_system": "Cubic",
    "space_group": "Fm3̄m",
    "a": 42.98,
    "b": 42.98,
    "c": 42.98,
    "topology": "pcu",
    "sbu": "Zn4O(CO2)6 octahedral",
    "sbu_type": "Zn4O cluster",
    "interpenetration": 0,
    "pore_size_A": 19.1,
    "pore_volume_cc_g": 4.4,
    "bet_m2_g": 470,
    "density_g_cc": 0.21,
    "metals": [
      "Zn"
    ],
    "ligands": [
      {
        "name": "TPDC",
        "fullname": "para-terphenyl-4,4''-dicarboxylate",
        "smiles": "OC(=O)c1ccc(-c2ccc(-c3ccc(C(O)=O)cc3)cc2)cc1"
      }
    ],
    "cod_id": null,
    "cif_local": null,
    "applications": [
      {
        "name": "Gas storage",
        "status": "proposed"
      }
    ],
    "sorption": [],
    "description": "IRMOF-16 is the most expanded member of the original IRMOF series, with TPDC stretching the Zn4O cubic net to the limit of stability. Theoretical free volume exceeds 90 %, but the as-synthesised material is difficult to activate without collapse.",
    "references": [
      {
        "primary": true,
        "authors": "Eddaoudi, M.; Kim, J.; Rosi, N.; Vodak, D.; Wachter, J.; O'Keeffe, M.; Yaghi, O. M.",
        "year": 2002,
        "title": "Systematic Design of Pore Size and Functionality in Isoreticular MOFs and Their Application in Methane Storage",
        "journal": "Science",
        "volume": "295",
        "pages": "469–472",
        "doi": "10.1126/science.1067208"
      }
    ],
    "category": "Zn-carboxylate / IRMOF series"
  },
  {
    "id": "MOF-200",
    "name": "MOF-200",
    "aliases": [],
    "formula": "Zn4O(BBC)2",
    "formula_clean": "[Zn4O(BBC)2]n",
    "year": 2010,
    "group": "Yaghi (UCLA)",
    "crystal_system": "Trigonal",
    "space_group": "P-3",
    "a": null,
    "b": null,
    "c": null,
    "topology": "qom",
    "sbu": "Zn4O(CO2)6",
    "sbu_type": "Zn4O cluster",
    "interpenetration": 0,
    "pore_size_A": 18.0,
    "pore_volume_cc_g": 3.59,
    "bet_m2_g": 4530,
    "density_g_cc": 0.22,
    "metals": [
      "Zn"
    ],
    "ligands": [
      {
        "name": "BBC",
        "fullname": "4,4',4''-(benzene-1,3,5-triyl-tris(benzene-4,1-diyl))tribenzoate",
        "smiles": "OC(=O)c1ccc(-c2ccc(-c3cc(-c4ccc(-c5ccc(C(O)=O)cc5)cc4)cc(-c4ccc(-c5ccc(C(O)=O)cc5)cc4)c3)cc2)cc1"
      }
    ],
    "cod_id": null,
    "cif_local": null,
    "applications": [
      {
        "name": "H₂ storage",
        "status": "demonstrated"
      },
      {
        "name": "CO₂ capture (high pressure)",
        "status": "demonstrated"
      }
    ],
    "sorption": [
      {
        "gas": "H₂",
        "T_K": 77,
        "P_bar": 80,
        "uptake": 16.3,
        "unit": "wt%"
      },
      {
        "gas": "CO₂",
        "T_K": 298,
        "P_bar": 50,
        "uptake": 2437,
        "unit": "mg/g"
      }
    ],
    "description": "MOF-200 pairs Zn4O clusters with the giant tritopic BBC linker to produce a non-interpenetrated qom net with one of the largest pore volumes ever measured for a MOF. The Langmuir surface area reaches 10,400 m²/g.",
    "references": [
      {
        "primary": true,
        "authors": "Furukawa, H.; Ko, N.; Go, Y. B.; Aratani, N.; Choi, S. B.; Choi, E.; Yazaydin, A. Ö.; Snurr, R. Q.; O'Keeffe, M.; Kim, J.; Yaghi, O. M.",
        "year": 2010,
        "title": "Ultrahigh Porosity in Metal–Organic Frameworks",
        "journal": "Science",
        "volume": "329",
        "pages": "424–428",
        "doi": "10.1126/science.1192160"
      }
    ],
    "category": "Zn-carboxylate / Ultrahigh-surface-area"
  },
  {
    "id": "MOF-205",
    "name": "MOF-205",
    "aliases": [
      "DUT-6"
    ],
    "formula": "Zn4O(BTB)4/3(NDC)",
    "formula_clean": "[Zn4O(BTB)4/3(NDC)]n",
    "year": 2010,
    "group": "Yaghi (UCLA)",
    "crystal_system": "Cubic",
    "space_group": "Fm-3m",
    "a": null,
    "b": null,
    "c": null,
    "topology": "ith",
    "sbu": "Zn4O(CO2)6",
    "sbu_type": "Zn4O cluster",
    "interpenetration": 0,
    "pore_size_A": 15.5,
    "pore_volume_cc_g": 2.16,
    "bet_m2_g": 4460,
    "density_g_cc": 0.38,
    "metals": [
      "Zn"
    ],
    "ligands": [
      {
        "name": "BTB",
        "fullname": "4,4',4''-benzene-1,3,5-triyl-tribenzoate",
        "smiles": "OC(=O)c1ccc(-c2cc(-c3ccc(C(O)=O)cc3)cc(-c3ccc(C(O)=O)cc3)c2)cc1"
      },
      {
        "name": "2,6-NDC",
        "fullname": "2,6-naphthalenedicarboxylate",
        "smiles": "OC(=O)c1ccc2cc(C(O)=O)ccc2c1"
      }
    ],
    "cod_id": null,
    "cif_local": null,
    "applications": [
      {
        "name": "H₂ storage",
        "status": "demonstrated"
      },
      {
        "name": "CO₂ capture",
        "status": "demonstrated"
      }
    ],
    "sorption": [],
    "description": "MOF-205 is a mixed-ligand Zn4O framework combining a tritopic (BTB) and a ditopic (NDC) linker to give a complex multicomponent net with high surface area and well-defined two-pore-size architecture.",
    "references": [
      {
        "primary": true,
        "authors": "Furukawa, H.; Ko, N.; Go, Y. B.; Aratani, N.; Choi, S. B.; Choi, E.; Yazaydin, A. Ö.; Snurr, R. Q.; O'Keeffe, M.; Kim, J.; Yaghi, O. M.",
        "year": 2010,
        "title": "Ultrahigh Porosity in Metal–Organic Frameworks",
        "journal": "Science",
        "volume": "329",
        "pages": "424–428",
        "doi": "10.1126/science.1192160"
      }
    ],
    "category": "Zn-carboxylate / Ultrahigh-surface-area"
  },
  {
    "id": "MOF-210",
    "name": "MOF-210",
    "aliases": [],
    "formula": "Zn4O(BTE)4/3(BPDC)",
    "formula_clean": "[Zn4O(BTE)4/3(BPDC)]n",
    "year": 2010,
    "group": "Yaghi (UCLA)",
    "crystal_system": "Trigonal",
    "space_group": "R-3m",
    "a": null,
    "b": null,
    "c": null,
    "topology": "toz",
    "sbu": "Zn4O(CO2)6",
    "sbu_type": "Zn4O cluster",
    "interpenetration": 0,
    "pore_size_A": 27.0,
    "pore_volume_cc_g": 3.6,
    "bet_m2_g": 6240,
    "density_g_cc": 0.25,
    "metals": [
      "Zn"
    ],
    "ligands": [
      {
        "name": "BTE",
        "fullname": "4,4',4''-(benzene-1,3,5-triyl-tris(ethyne-2,1-diyl))tribenzoate",
        "smiles": "OC(=O)c1ccc(C#Cc2cc(C#Cc3ccc(C(O)=O)cc3)cc(C#Cc3ccc(C(O)=O)cc3)c2)cc1"
      },
      {
        "name": "BPDC",
        "fullname": "biphenyl-4,4'-dicarboxylate",
        "smiles": "OC(=O)c1ccc(-c2ccc(C(O)=O)cc2)cc1"
      }
    ],
    "cod_id": null,
    "cif_local": null,
    "applications": [
      {
        "name": "H₂ storage (high pressure)",
        "status": "demonstrated"
      },
      {
        "name": "CO₂ capture (high pressure)",
        "status": "demonstrated"
      },
      {
        "name": "CH₄ storage",
        "status": "demonstrated"
      }
    ],
    "sorption": [
      {
        "gas": "H₂",
        "T_K": 77,
        "P_bar": 80,
        "uptake": 17.6,
        "unit": "wt%"
      },
      {
        "gas": "CO₂",
        "T_K": 298,
        "P_bar": 50,
        "uptake": 2400,
        "unit": "mg/g"
      }
    ],
    "description": "MOF-210 was for years the benchmark for ultrahigh-porosity MOFs. Its BET surface area of 6,240 m²/g and Langmuir area of 10,400 m²/g remain among the highest values reported, achieved through mixed BTE/BPDC linkers in a non-interpenetrated toz net.",
    "references": [
      {
        "primary": true,
        "authors": "Furukawa, H.; Ko, N.; Go, Y. B.; Aratani, N.; Choi, S. B.; Choi, E.; Yazaydin, A. Ö.; Snurr, R. Q.; O'Keeffe, M.; Kim, J.; Yaghi, O. M.",
        "year": 2010,
        "title": "Ultrahigh Porosity in Metal–Organic Frameworks",
        "journal": "Science",
        "volume": "329",
        "pages": "424–428",
        "doi": "10.1126/science.1192160"
      }
    ],
    "category": "Zn-carboxylate / Ultrahigh-surface-area"
  },
  {
    "id": "MOF-801",
    "name": "MOF-801",
    "aliases": [
      "Zr-fumarate"
    ],
    "formula": "Zr6O4(OH)4(fumarate)6",
    "formula_clean": "[Zr6O4(OH)4(fum)6]n",
    "year": 2014,
    "group": "Yaghi (Berkeley)",
    "crystal_system": "Cubic",
    "space_group": "Fm-3m",
    "a": 17.91,
    "b": 17.91,
    "c": 17.91,
    "topology": "fcu",
    "sbu": "Zr6O4(OH)4(CO2)12",
    "sbu_type": "Zr6 12-c cluster",
    "interpenetration": 0,
    "pore_size_A": 5.6,
    "pore_volume_cc_g": 0.45,
    "bet_m2_g": 990,
    "density_g_cc": 1.74,
    "metals": [
      "Zr"
    ],
    "ligands": [
      {
        "name": "fumarate",
        "fullname": "(E)-but-2-enedioate",
        "smiles": "OC(=O)/C=C/C(O)=O"
      }
    ],
    "cod_id": null,
    "cif_local": null,
    "applications": [
      {
        "name": "Atmospheric water harvesting",
        "status": "demonstrated"
      },
      {
        "name": "Water sorption heat pumps",
        "status": "demonstrated"
      }
    ],
    "sorption": [
      {
        "gas": "H₂O",
        "T_K": 298,
        "P_bar": 0.03,
        "uptake": 0.35,
        "unit": "g/g"
      }
    ],
    "description": "MOF-801 is the Zr6–fumarate analogue of UiO-66 with the smallest ditopic carboxylate linker. Its sharp step-shaped water isotherm in the 20–40% RH window underpins atmospheric water harvesting devices that operate in arid climates.",
    "references": [
      {
        "primary": true,
        "authors": "Furukawa, H.; Gándara, F.; Zhang, Y.-B.; Jiang, J.; Queen, W. L.; Hudson, M. R.; Yaghi, O. M.",
        "year": 2014,
        "title": "Water Adsorption in Porous Metal–Organic Frameworks and Related Materials",
        "journal": "J. Am. Chem. Soc.",
        "volume": "136",
        "pages": "4369–4381",
        "doi": "10.1021/ja500330a"
      },
      {
        "primary": false,
        "authors": "Kim, H.; Yang, S.; Rao, S. R.; Narayanan, S.; Kapustin, E. A.; Furukawa, H.; Umans, A. S.; Yaghi, O. M.; Wang, E. N.",
        "year": 2017,
        "title": "Water harvesting from air with metal-organic frameworks powered by natural sunlight",
        "journal": "Science",
        "volume": "356",
        "pages": "430–434",
        "doi": "10.1126/science.aam8743"
      }
    ],
    "category": "Zr-carboxylate / Water harvesting"
  },
  {
    "id": "MOF-808",
    "name": "MOF-808",
    "aliases": [],
    "formula": "Zr6O4(OH)4(BTC)2(HCOO)6",
    "formula_clean": "[Zr6O4(OH)4(BTC)2(HCOO)6]n",
    "year": 2014,
    "group": "Yaghi (Berkeley)",
    "crystal_system": "Cubic",
    "space_group": "Fd-3m",
    "a": 35.07,
    "b": 35.07,
    "c": 35.07,
    "topology": "spn",
    "sbu": "Zr6O4(OH)4(CO2)6 (6-connected)",
    "sbu_type": "Zr6 6-c cluster",
    "interpenetration": 0,
    "pore_size_A": 18.4,
    "pore_volume_cc_g": 0.84,
    "bet_m2_g": 2060,
    "density_g_cc": 0.67,
    "metals": [
      "Zr"
    ],
    "ligands": [
      {
        "name": "BTC",
        "fullname": "1,3,5-benzenetricarboxylate",
        "smiles": "OC(=O)c1cc(C(O)=O)cc(C(O)=O)c1"
      }
    ],
    "cod_id": null,
    "cif_local": null,
    "applications": [
      {
        "name": "Lewis acid catalysis",
        "status": "demonstrated"
      },
      {
        "name": "Chemical warfare agent hydrolysis",
        "status": "demonstrated"
      },
      {
        "name": "Water sorption",
        "status": "demonstrated"
      },
      {
        "name": "Sulfate capture",
        "status": "demonstrated"
      }
    ],
    "sorption": [],
    "description": "MOF-808 reduces the Zr6 cluster connectivity from 12 (UiO-66) to 6 by using the tritopic BTC linker, exposing six open Zr sites per cluster after activation. The defect-rich Zr6 nodes make it one of the most active heterogeneous Lewis acid catalysts in the MOF family.",
    "references": [
      {
        "primary": true,
        "authors": "Furukawa, H.; Gándara, F.; Zhang, Y.-B.; Jiang, J.; Queen, W. L.; Hudson, M. R.; Yaghi, O. M.",
        "year": 2014,
        "title": "Water Adsorption in Porous Metal–Organic Frameworks and Related Materials",
        "journal": "J. Am. Chem. Soc.",
        "volume": "136",
        "pages": "4369–4381",
        "doi": "10.1021/ja500330a"
      },
      {
        "primary": false,
        "authors": "Moon, S.-Y.; Liu, Y.; Hupp, J. T.; Farha, O. K.",
        "year": 2015,
        "title": "Instantaneous Hydrolysis of Nerve-Agent Simulants with a Six-Connected Zirconium-Based Metal-Organic Framework",
        "journal": "Angew. Chem. Int. Ed.",
        "volume": "54",
        "pages": "6795–6799",
        "doi": "10.1002/anie.201502155"
      }
    ],
    "category": "Zr-carboxylate / Catalysis"
  },
  {
    "id": "MOF-303",
    "name": "MOF-303",
    "aliases": [
      "Al-PZDC"
    ],
    "formula": "Al(OH)(PZDC)",
    "formula_clean": "[Al(OH)(PZDC)]n",
    "year": 2018,
    "group": "Yaghi (Berkeley)",
    "crystal_system": "Orthorhombic",
    "space_group": "Imma",
    "a": null,
    "b": null,
    "c": null,
    "topology": "bnn",
    "sbu": "μ-OH-bridged Al(III) chain",
    "sbu_type": "Infinite Al-OH rod",
    "interpenetration": 0,
    "pore_size_A": 6.0,
    "pore_volume_cc_g": 0.5,
    "bet_m2_g": 1100,
    "density_g_cc": 1.39,
    "metals": [
      "Al"
    ],
    "ligands": [
      {
        "name": "PZDC",
        "fullname": "1H-pyrazole-3,5-dicarboxylate",
        "smiles": "OC(=O)c1cc(C(O)=O)n[nH]1"
      }
    ],
    "cod_id": null,
    "cif_local": null,
    "applications": [
      {
        "name": "Atmospheric water harvesting",
        "status": "demonstrated"
      },
      {
        "name": "Sorption-driven cooling",
        "status": "proposed"
      }
    ],
    "sorption": [
      {
        "gas": "H₂O",
        "T_K": 298,
        "P_bar": 0.01,
        "uptake": 0.45,
        "unit": "g/g"
      }
    ],
    "description": "MOF-303 outperforms MOF-801 in atmospheric water harvesting, with a steeper sub-10% RH isotherm and excellent cycling stability. Its Al-pyrazoledicarboxylate framework is the basis of solar-driven harvester prototypes demonstrated in the Mojave Desert.",
    "references": [
      {
        "primary": true,
        "authors": "Hanikel, N.; Prévot, M. S.; Fathieh, F.; Kapustin, E. A.; Lyu, H.; Wang, H.; Diercks, N. J.; Glover, T. G.; Yaghi, O. M.",
        "year": 2019,
        "title": "Rapid Cycling and Exceptional Yield in a Metal-Organic Framework Water Harvester",
        "journal": "ACS Cent. Sci.",
        "volume": "5",
        "pages": "1699–1706",
        "doi": "10.1021/acscentsci.9b00745"
      }
    ],
    "category": "Al-carboxylate / Water harvesting"
  },
  {
    "id": "MOF-525",
    "name": "MOF-525",
    "aliases": [],
    "formula": "Zr6O4(OH)4(TCPP)3",
    "formula_clean": "[Zr6O4(OH)4(TCPP-H2)3]n",
    "year": 2012,
    "group": "Hupp / Farha (Northwestern)",
    "crystal_system": "Cubic",
    "space_group": "Pm-3m",
    "a": null,
    "b": null,
    "c": null,
    "topology": "ftw",
    "sbu": "Zr6O4(OH)4(CO2)12",
    "sbu_type": "Zr6 12-c cluster",
    "interpenetration": 0,
    "pore_size_A": 20.0,
    "pore_volume_cc_g": 1.04,
    "bet_m2_g": 2620,
    "density_g_cc": 0.59,
    "metals": [
      "Zr"
    ],
    "ligands": [
      {
        "name": "TCPP",
        "fullname": "tetrakis(4-carboxyphenyl)porphyrin",
        "smiles": "OC(=O)c1ccc(-c2c3ccc(-c4ccc(C(O)=O)cc4)n3c3ccc(-c4ccc(C(O)=O)cc4)n3[H]c3ccc(-c4ccc(C(O)=O)cc4)n3c2)cc1"
      }
    ],
    "cod_id": null,
    "cif_local": null,
    "applications": [
      {
        "name": "Photocatalysis",
        "status": "demonstrated"
      },
      {
        "name": "Heterogeneous catalysis",
        "status": "demonstrated"
      },
      {
        "name": "Light harvesting",
        "status": "demonstrated"
      }
    ],
    "sorption": [],
    "description": "MOF-525 was the first Zr6-porphyrin framework, joining the porous robustness of Zr6 clusters with the redox and photophysical activity of porphyrins. Metal insertion in the porphyrin pocket yields catalytically active variants (Fe, Co, Mn, Cu).",
    "references": [
      {
        "primary": true,
        "authors": "Morris, W.; Volosskiy, B.; Demir, S.; Gándara, F.; McGrier, P. L.; Furukawa, H.; Cascio, D.; Stoddart, J. F.; Yaghi, O. M.",
        "year": 2012,
        "title": "Synthesis, Structure, and Metalation of Two New Highly Porous Zirconium Metal-Organic Frameworks",
        "journal": "Inorg. Chem.",
        "volume": "51",
        "pages": "6443–6445",
        "doi": "10.1021/ic300825s"
      }
    ],
    "category": "Zr-carboxylate / Porphyrin"
  },
  {
    "id": "Ni-MOF-74",
    "name": "Ni-MOF-74",
    "aliases": [
      "CPO-27-Ni",
      "Ni2(dobdc)"
    ],
    "formula": "Ni2(DOBDC)·(H2O)2",
    "formula_clean": "[Ni2(DOBDC)]n",
    "year": 2008,
    "group": "Various (Yaghi / Long / Dietzel)",
    "crystal_system": "Trigonal",
    "space_group": "R-3",
    "a": 25.9,
    "b": 25.9,
    "c": 6.83,
    "topology": "etb",
    "sbu": "Ni–O–C–O helical chain",
    "sbu_type": "1D metal-oxide rod",
    "interpenetration": 0,
    "pore_size_A": 11.0,
    "pore_volume_cc_g": 0.55,
    "bet_m2_g": 1218,
    "density_g_cc": 1.2,
    "metals": [
      "Ni"
    ],
    "ligands": [
      {
        "name": "DOBDC",
        "fullname": "2,5-dioxido-1,4-benzenedicarboxylate (DOT)",
        "smiles": "OC(=O)c1cc(C(O)=O)c(O)c(O)c1"
      }
    ],
    "cod_id": null,
    "cif_local": null,
    "applications": [
      {
        "name": "CO₂ capture (open-metal site)",
        "status": "demonstrated"
      },
      {
        "name": "CH₄ storage",
        "status": "demonstrated"
      }
    ],
    "sorption": [
      {
        "gas": "CO₂",
        "T_K": 298,
        "P_bar": 1,
        "uptake": 5.4,
        "unit": "mmol/g"
      }
    ],
    "description": "Ni-MOF-74 (also known as CPO-27-Ni) belongs to the M-MOF-74 family in which 1D metal-oxide rods running along the c-axis decorate a hexagonal honeycomb (etb) of one-dimensional channels. Removal of axial solvent uncovers coordinatively unsaturated Ni(II) sites that bind CO₂, alkenes, and small molecules with characteristic enthalpies.",
    "references": [
      {
        "primary": false,
        "authors": "Caskey, S. R.; Wong-Foy, A. G.; Matzger, A. J.",
        "year": 2008,
        "title": "Dramatic Tuning of Carbon Dioxide Uptake via Metal Substitution in a Coordination Polymer with Cylindrical Pores",
        "journal": "J. Am. Chem. Soc.",
        "volume": "130",
        "pages": "10870–10871",
        "doi": "10.1021/ja8036096"
      },
      {
        "primary": true,
        "authors": "Dietzel, P. D. C.; Morita, Y.; Blom, R.; Fjellvåg, H.",
        "year": 2005,
        "title": "An In Situ High-Temperature Single-Crystal Investigation of a Dehydrated MOF Compound",
        "journal": "Angew. Chem. Int. Ed.",
        "volume": "44",
        "pages": "6354–6358",
        "doi": "10.1002/anie.200501508"
      }
    ],
    "category": "M-MOF-74 series"
  },
  {
    "id": "Co-MOF-74",
    "name": "Co-MOF-74",
    "aliases": [
      "CPO-27-Co",
      "Co2(dobdc)"
    ],
    "formula": "Co2(DOBDC)·(H2O)2",
    "formula_clean": "[Co2(DOBDC)]n",
    "year": 2008,
    "group": "Various (Yaghi / Long / Dietzel)",
    "crystal_system": "Trigonal",
    "space_group": "R-3",
    "a": 25.9,
    "b": 25.9,
    "c": 6.83,
    "topology": "etb",
    "sbu": "Co–O–C–O helical chain",
    "sbu_type": "1D metal-oxide rod",
    "interpenetration": 0,
    "pore_size_A": 11.0,
    "pore_volume_cc_g": 0.55,
    "bet_m2_g": 1080,
    "density_g_cc": 1.2,
    "metals": [
      "Co"
    ],
    "ligands": [
      {
        "name": "DOBDC",
        "fullname": "2,5-dioxido-1,4-benzenedicarboxylate (DOT)",
        "smiles": "OC(=O)c1cc(C(O)=O)c(O)c(O)c1"
      }
    ],
    "cod_id": null,
    "cif_local": null,
    "applications": [
      {
        "name": "CO₂ capture (open-metal site)",
        "status": "demonstrated"
      },
      {
        "name": "CH₄ storage",
        "status": "demonstrated"
      }
    ],
    "sorption": [
      {
        "gas": "CO₂",
        "T_K": 298,
        "P_bar": 1,
        "uptake": 4.5,
        "unit": "mmol/g"
      }
    ],
    "description": "Co-MOF-74 (also known as CPO-27-Co) belongs to the M-MOF-74 family in which 1D metal-oxide rods running along the c-axis decorate a hexagonal honeycomb (etb) of one-dimensional channels. Removal of axial solvent uncovers coordinatively unsaturated Co(II) sites that bind CO₂, alkenes, and small molecules with characteristic enthalpies.",
    "references": [
      {
        "primary": false,
        "authors": "Caskey, S. R.; Wong-Foy, A. G.; Matzger, A. J.",
        "year": 2008,
        "title": "Dramatic Tuning of Carbon Dioxide Uptake via Metal Substitution in a Coordination Polymer with Cylindrical Pores",
        "journal": "J. Am. Chem. Soc.",
        "volume": "130",
        "pages": "10870–10871",
        "doi": "10.1021/ja8036096"
      },
      {
        "primary": true,
        "authors": "Dietzel, P. D. C.; Morita, Y.; Blom, R.; Fjellvåg, H.",
        "year": 2005,
        "title": "An In Situ High-Temperature Single-Crystal Investigation of a Dehydrated MOF Compound",
        "journal": "Angew. Chem. Int. Ed.",
        "volume": "44",
        "pages": "6354–6358",
        "doi": "10.1002/anie.200501508"
      }
    ],
    "category": "M-MOF-74 series"
  },
  {
    "id": "Zn-MOF-74",
    "name": "Zn-MOF-74",
    "aliases": [
      "CPO-27-Zn",
      "Zn2(dobdc)"
    ],
    "formula": "Zn2(DOBDC)·(H2O)2",
    "formula_clean": "[Zn2(DOBDC)]n",
    "year": 2005,
    "group": "Various (Yaghi / Long / Dietzel)",
    "crystal_system": "Trigonal",
    "space_group": "R-3",
    "a": 25.9,
    "b": 25.9,
    "c": 6.83,
    "topology": "etb",
    "sbu": "Zn–O–C–O helical chain",
    "sbu_type": "1D metal-oxide rod",
    "interpenetration": 0,
    "pore_size_A": 11.0,
    "pore_volume_cc_g": 0.55,
    "bet_m2_g": 816,
    "density_g_cc": 1.2,
    "metals": [
      "Zn"
    ],
    "ligands": [
      {
        "name": "DOBDC",
        "fullname": "2,5-dioxido-1,4-benzenedicarboxylate (DOT)",
        "smiles": "OC(=O)c1cc(C(O)=O)c(O)c(O)c1"
      }
    ],
    "cod_id": null,
    "cif_local": null,
    "applications": [
      {
        "name": "CO₂ capture (open-metal site)",
        "status": "demonstrated"
      },
      {
        "name": "CH₄ storage",
        "status": "demonstrated"
      }
    ],
    "sorption": [
      {
        "gas": "CO₂",
        "T_K": 298,
        "P_bar": 1,
        "uptake": 2.8,
        "unit": "mmol/g"
      }
    ],
