Repository: LJBarbour/MOF-Atlas

## What's in this folder

- **`mof-atlas.html`** — the app, ~1.1 MB. Embeds the database, SmilesDrawer (for 2D ligand structures), 3Dmol.js (for the 3D crystal viewer) and all app code in one file.
- **`mofs.json`** — the database in editable form. The app reads this if it sits next to the HTML; otherwise it uses the copy embedded in the HTML as a fallback.
- **`fetch_cifs.py`** — helper that downloads CIFs from the Crystallography Open Database for entries with a recorded `cod_id`, into a sibling `cif/` folder.
- **`README.md`** — this file.

File: mofs.json (part 3 of 6)
[
    "description": "Zn-MOF-74 (also known as CPO-27-Zn) belongs to the M-MOF-74 family in which 1D metal-oxide rods running along the c-axis decorate a hexagonal honeycomb (etb) of one-dimensional channels. Removal of axial solvent uncovers coordinatively unsaturated Zn(II) sites that bind CO₂, alkenes, and small molecules with characteristic enthalpies.",
    "references": [
      {
        "primary": false,
        "authors": "Caskey, S. R.; Wong-Foy, A. G.; Matzger, A. J.",
        "year": 2008,
        "title": "Dramatic Tuning of Carbon Dioxide Uptake via Metal Substitution in a Coordination Polymer with Cylindrical Pores",
        "journal": "J. Am. Chem. Soc.",
        "volume": "130",
        "pages": "10870–10871",
        "doi": "10.1021/ja8036096"
      },
      {
        "primary": true,
        "authors": "Dietzel, P. D. C.; Morita, Y.; Blom, R.; Fjellvåg, H.",
        "year": 2005,
        "title": "An In Situ High-Temperature Single-Crystal Investigation of a Dehydrated MOF Compound",
        "journal": "Angew. Chem. Int. Ed.",
        "volume": "44",
        "pages": "6354–6358",
        "doi": "10.1002/anie.200501508"
      }
    ],
    "category": "M-MOF-74 series"
  },
  {
    "id": "Fe-MOF-74",
    "name": "Fe-MOF-74",
    "aliases": [
      "CPO-27-Fe",
      "Fe2(dobdc)"
    ],
    "formula": "Fe2(DOBDC)·(H2O)2",
    "formula_clean": "[Fe2(DOBDC)]n",
    "year": 2011,
    "group": "Various (Yaghi / Long / Dietzel)",
    "crystal_system": "Trigonal",
    "space_group": "R-3",
    "a": 25.9,
    "b": 25.9,
    "c": 6.83,
    "topology": "etb",
    "sbu": "Fe–O–C–O helical chain",
    "sbu_type": "1D metal-oxide rod",
    "interpenetration": 0,
    "pore_size_A": 11.0,
    "pore_volume_cc_g": 0.55,
    "bet_m2_g": 1360,
    "density_g_cc": 1.2,
    "metals": [
      "Fe"
    ],
    "ligands": [
      {
        "name": "DOBDC",
        "fullname": "2,5-dioxido-1,4-benzenedicarboxylate (DOT)",
        "smiles": "OC(=O)c1cc(C(O)=O)c(O)c(O)c1"
      }
    ],
    "cod_id": null,
    "cif_local": null,
    "applications": [
      {
        "name": "CO₂ capture (open-metal site)",
        "status": "demonstrated"
      },
      {
        "name": "CH₄ storage",
        "status": "demonstrated"
      }
    ],
    "sorption": [
      {
        "gas": "CO₂",
        "T_K": 298,
        "P_bar": 1,
        "uptake": 6.2,
        "unit": "mmol/g"
      }
    ],
    "description": "Fe-MOF-74 (also known as CPO-27-Fe) belongs to the M-MOF-74 family in which 1D metal-oxide rods running along the c-axis decorate a hexagonal honeycomb (etb) of one-dimensional channels. Removal of axial solvent uncovers coordinatively unsaturated Fe(II) sites that bind CO₂, alkenes, and small molecules with characteristic enthalpies.",
    "references": [
      {
        "primary": false,
        "authors": "Caskey, S. R.; Wong-Foy, A. G.; Matzger, A. J.",
        "year": 2008,
        "title": "Dramatic Tuning of Carbon Dioxide Uptake via Metal Substitution in a Coordination Polymer with Cylindrical Pores",
        "journal": "J. Am. Chem. Soc.",
        "volume": "130",
        "pages": "10870–10871",
        "doi": "10.1021/ja8036096"
      },
      {
        "primary": true,
        "authors": "Dietzel, P. D. C.; Morita, Y.; Blom, R.; Fjellvåg, H.",
        "year": 2005,
        "title": "An In Situ High-Temperature Single-Crystal Investigation of a Dehydrated MOF Compound",
        "journal": "Angew. Chem. Int. Ed.",
        "volume": "44",
        "pages": "6354–6358",
        "doi": "10.1002/anie.200501508"
      }
    ],
    "category": "M-MOF-74 series"
  },
  {
    "id": "UiO-66-NH2",
    "name": "UiO-66-NH₂",
    "aliases": [
      "Zr6O4(OH)4(NH2-BDC)6"
    ],
    "formula": "Zr6O4(OH)4(NH2-BDC)6",
    "formula_clean": "[Zr6O4(OH)4(NH2-BDC)6]n",
    "year": 2010,
    "group": "Lillerud / Bordiga (Oslo / Turin)",
    "crystal_system": "Cubic",
    "space_group": "Fm-3m",
    "a": 20.74,
    "b": 20.74,
    "c": 20.74,
    "topology": "fcu",
    "sbu": "Zr6O4(OH)4(CO2)12",
    "sbu_type": "Zr6 12-c cluster",
    "interpenetration": 0,
    "pore_size_A": 6.0,
    "pore_volume_cc_g": 0.39,
    "bet_m2_g": 1000,
    "density_g_cc": 1.23,
    "metals": [
      "Zr"
    ],
    "ligands": [
      {
        "name": "NH2-BDC",
        "fullname": "2-aminoterephthalate",
        "smiles": "Nc1cc(C(O)=O)ccc1C(O)=O"
      }
    ],
    "cod_id": null,
    "cif_local": null,
    "applications": [
      {
        "name": "CO₂ capture",
        "status": "demonstrated"
      },
      {
        "name": "Photocatalysis",
        "status": "demonstrated"
      },
      {
        "name": "Drug delivery",
        "status": "demonstrated"
      },
      {
        "name": "Heavy metal removal",
        "status": "demonstrated"
      }
    ],
    "sorption": [],
    "description": "The amino-functionalised analogue of UiO-66 retains the parent fcu topology while adding free –NH₂ groups along the pore walls. These boost CO₂ affinity, enable post-synthetic modification, and red-shift the absorption to make the framework visible-light photocatalytic.",
    "references": [
      {
        "primary": true,
        "authors": "Kandiah, M.; Nilsen, M. H.; Usseglio, S.; Jakobsen, S.; Olsbye, U.; Tilset, M.; Larabi, C.; Quadrelli, E. A.; Bonino, F.; Lillerud, K. P.",
        "year": 2010,
        "title": "Synthesis and Stability of Tagged UiO-66 Zr-MOFs",
        "journal": "Chem. Mater.",
        "volume": "22",
        "pages": "6632–6640",
        "doi": "10.1021/cm102601v"
      }
    ],
    "category": "Zr-carboxylate / Functionalised UiO"
  },
  {
    "id": "UiO-67",
    "name": "UiO-67",
    "aliases": [],
    "formula": "Zr6O4(OH)4(BPDC)6",
    "formula_clean": "[Zr6O4(OH)4(BPDC)6]n",
    "year": 2008,
    "group": "Lillerud (Oslo)",
    "crystal_system": "Cubic",
    "space_group": "Fm-3m",
    "a": 26.78,
    "b": 26.78,
    "c": 26.78,
    "topology": "fcu",
    "sbu": "Zr6O4(OH)4(CO2)12",
    "sbu_type": "Zr6 12-c cluster",
    "interpenetration": 0,
    "pore_size_A": 12.0,
    "pore_volume_cc_g": 0.85,
    "bet_m2_g": 2483,
    "density_g_cc": 0.69,
    "metals": [
      "Zr"
    ],
    "ligands": [
      {
        "name": "BPDC",
        "fullname": "biphenyl-4,4'-dicarboxylate",
        "smiles": "OC(=O)c1ccc(-c2ccc(C(O)=O)cc2)cc1"
      }
    ],
    "cod_id": null,
    "cif_local": null,
    "applications": [
      {
        "name": "H₂ storage",
        "status": "demonstrated"
      },
      {
        "name": "Catalysis",
        "status": "demonstrated"
      },
      {
        "name": "CO₂ capture",
        "status": "demonstrated"
      }
    ],
    "sorption": [],
    "description": "UiO-67 is the BPDC-extended sibling of UiO-66, giving a larger pore (~12 Å) at the cost of slightly reduced thermal stability. The fcu topology is retained, and the framework tolerates water vapour better than most expanded MOFs.",
    "references": [
      {
        "primary": true,
        "authors": "Cavka, J. H.; Jakobsen, S.; Olsbye, U.; Guillou, N.; Lamberti, C.; Bordiga, S.; Lillerud, K. P.",
        "year": 2008,
        "title": "A New Zirconium Inorganic Building Brick Forming Metal Organic Frameworks with Exceptional Stability",
        "journal": "J. Am. Chem. Soc.",
        "volume": "130",
        "pages": "13850–13851",
        "doi": "10.1021/ja8057953"
      }
    ],
    "category": "Zr-carboxylate"
  },
  {
    "id": "UiO-68",
    "name": "UiO-68",
    "aliases": [],
    "formula": "Zr6O4(OH)4(TPDC)6",
    "formula_clean": "[Zr6O4(OH)4(TPDC)6]n",
    "year": 2008,
    "group": "Lillerud (Oslo)",
    "crystal_system": "Cubic",
    "space_group": "Fm-3m",
    "a": 32.86,
    "b": 32.86,
    "c": 32.86,
    "topology": "fcu",
    "sbu": "Zr6O4(OH)4(CO2)12",
    "sbu_type": "Zr6 12-c cluster",
    "interpenetration": 0,
    "pore_size_A": 16.0,
    "pore_volume_cc_g": 1.42,
    "bet_m2_g": 4170,
    "density_g_cc": 0.44,
    "metals": [
      "Zr"
    ],
    "ligands": [
      {
        "name": "TPDC",
        "fullname": "terphenyl-4,4''-dicarboxylate",
        "smiles": "OC(=O)c1ccc(-c2ccc(-c3ccc(C(O)=O)cc3)cc2)cc1"
      }
    ],
    "cod_id": null,
    "cif_local": null,
    "applications": [
      {
        "name": "Gas storage",
        "status": "demonstrated"
      }
    ],
    "sorption": [],
    "description": "UiO-68 completes the original isoreticular Zr-fcu trio (UiO-66/67/68) with the longest linker. Activation requires supercritical CO₂ to preserve the otherwise collapse-prone large pores.",
    "references": [
      {
        "primary": true,
        "authors": "Cavka, J. H.; Jakobsen, S.; Olsbye, U.; Guillou, N.; Lamberti, C.; Bordiga, S.; Lillerud, K. P.",
        "year": 2008,
        "title": "A New Zirconium Inorganic Building Brick Forming Metal Organic Frameworks with Exceptional Stability",
        "journal": "J. Am. Chem. Soc.",
        "volume": "130",
        "pages": "13850–13851",
        "doi": "10.1021/ja8057953"
      }
    ],
    "category": "Zr-carboxylate"
  },
  {
    "id": "PCN-222",
    "name": "PCN-222",
    "aliases": [
      "MOF-545",
      "Fe-PCN-222"
    ],
    "formula": "Zr6O4(OH)8(H2O)4(TCPP)2",
    "formula_clean": "[Zr6O8(TCPP-H2)2]n",
    "year": 2012,
    "group": "Zhou (Texas A&M)",
    "crystal_system": "Hexagonal",
    "space_group": "P6/mmm",
    "a": null,
    "b": null,
    "c": null,
    "topology": "csq",
    "sbu": "Zr6O4(OH)4(CO2)8",
    "sbu_type": "Zr6 8-c cluster",
    "interpenetration": 0,
    "pore_size_A": 37.0,
    "pore_volume_cc_g": 1.56,
    "bet_m2_g": 2200,
    "density_g_cc": 0.49,
    "metals": [
      "Zr"
    ],
    "ligands": [
      {
        "name": "TCPP",
        "fullname": "tetrakis(4-carboxyphenyl)porphyrin",
        "smiles": "OC(=O)c1ccc(-c2c3ccc(-c4ccc(C(O)=O)cc4)n3c3ccc(-c4ccc(C(O)=O)cc4)n3[H]c3ccc(-c4ccc(C(O)=O)cc4)n3c2)cc1"
      }
    ],
    "cod_id": null,
    "cif_local": null,
    "applications": [
      {
        "name": "Biomimetic catalysis (peroxidase mimic)",
        "status": "demonstrated"
      },
      {
        "name": "Photocatalysis",
        "status": "demonstrated"
      },
      {
        "name": "Drug delivery",
        "status": "demonstrated"
      },
      {
        "name": "Enzyme encapsulation",
        "status": "demonstrated"
      }
    ],
    "sorption": [],
    "description": "PCN-222 (= MOF-545) combines 8-connected Zr6 nodes with the tetratopic TCPP porphyrin to give a mesoporous csq net with 37 Å hexagonal channels. Metal insertion (Fe, Mn, Co) into the porphyrin yields one of the most-studied MOF families for biomimetic catalysis and singlet-oxygen photochemistry.",
    "references": [
      {
        "primary": true,
        "authors": "Feng, D.; Gu, Z.-Y.; Li, J.-R.; Jiang, H.-L.; Wei, Z.; Zhou, H.-C.",
        "year": 2012,
        "title": "Zirconium-Metalloporphyrin PCN-222: Mesoporous Metal-Organic Frameworks with Ultrahigh Stability as Biomimetic Catalysts",
        "journal": "Angew. Chem. Int. Ed.",
        "volume": "51",
        "pages": "10307–10310",
        "doi": "10.1002/anie.201204475"
      }
    ],
    "category": "Zr-carboxylate / Porphyrin / Mesoporous"
  },
  {
    "id": "PCN-224",
    "name": "PCN-224",
    "aliases": [],
    "formula": "Zr6O4(OH)4(TCPP)3",
    "formula_clean": "[Zr6O4(OH)4(TCPP)3]n",
    "year": 2013,
    "group": "Zhou (Texas A&M)",
    "crystal_system": "Cubic",
    "space_group": "Im-3m",
    "a": null,
    "b": null,
    "c": null,
    "topology": "she",
    "sbu": "Zr6O4(OH)4(CO2)6",
    "sbu_type": "Zr6 6-c cluster",
    "interpenetration": 0,
    "pore_size_A": 19.0,
    "pore_volume_cc_g": 1.59,
    "bet_m2_g": 2600,
    "density_g_cc": 0.45,
    "metals": [
      "Zr"
    ],
    "ligands": [
      {
        "name": "TCPP",
        "fullname": "tetrakis(4-carboxyphenyl)porphyrin",
        "smiles": "OC(=O)c1ccc(-c2c3ccc(-c4ccc(C(O)=O)cc4)n3c3ccc(-c4ccc(C(O)=O)cc4)n3[H]c3ccc(-c4ccc(C(O)=O)cc4)n3c2)cc1"
      }
    ],
    "cod_id": null,
    "cif_local": null,
    "applications": [
      {
        "name": "Photodynamic therapy",
        "status": "demonstrated"
      },
      {
        "name": "CO₂ reduction (Co-PCN-224)",
        "status": "demonstrated"
      },
      {
        "name": "Singlet oxygen generation",
        "status": "demonstrated"
      }
    ],
    "sorption": [],
    "description": "PCN-224 reduces the Zr6 connectivity to 6 by combining it with the tetratopic TCPP, giving a cubic she net distinct from the hexagonal PCN-222. Its 3D mesoporous channels and accessible porphyrin pockets are widely used in CO₂ photoreduction and biomedical singlet-oxygen generation.",
    "references": [
      {
        "primary": true,
        "authors": "Feng, D.; Chung, W.-C.; Wei, Z.; Gu, Z.-Y.; Jiang, H.-L.; Chen, Y.-P.; Darensbourg, D. J.; Zhou, H.-C.",
        "year": 2013,
        "title": "Construction of Ultrastable Porphyrin Zr Metal-Organic Frameworks through Linker Elimination",
        "journal": "J. Am. Chem. Soc.",
        "volume": "135",
        "pages": "17105–17110",
        "doi": "10.1021/ja408084j"
      }
    ],
    "category": "Zr-carboxylate / Porphyrin"
  },
  {
    "id": "PCN-250",
    "name": "PCN-250(Fe)",
    "aliases": [
      "Fe3-ABTC"
    ],
    "formula": "Fe2Co(μ3-O)(ABTC)1.5",
    "formula_clean": "[Fe3O(ABTC)1.5]n",
    "year": 2014,
    "group": "Zhou (Texas A&M)",
    "crystal_system": "Cubic",
    "space_group": "Fm-3m",
    "a": null,
    "b": null,
    "c": null,
    "topology": "soc",
    "sbu": "Fe3(μ3-O)(CO2)6",
    "sbu_type": "Trimeric Fe3O cluster",
    "interpenetration": 0,
    "pore_size_A": 10.0,
    "pore_volume_cc_g": 0.51,
    "bet_m2_g": 1750,
    "density_g_cc": 0.95,
    "metals": [
      "Fe",
      "Co"
    ],
    "ligands": [
      {
        "name": "ABTC",
        "fullname": "3,3',5,5'-azobenzenetetracarboxylate",
        "smiles": "OC(=O)c1cc(C(O)=O)ccc1-c1ccc(-c2ccc(-c3cc(C(O)=O)c(C(O)=O)cc3)cc2)cc1"
      }
    ],
    "cod_id": null,
    "cif_local": null,
    "applications": [
      {
        "name": "CO₂/N₂ separation",
        "status": "demonstrated"
      },
      {
        "name": "Natural gas purification",
        "status": "demonstrated"
      },
      {
        "name": "Lewis acid catalysis",
        "status": "demonstrated"
      }
    ],
    "sorption": [],
    "description": "PCN-250 is built from the robust Fe3(μ3-O)(CO2)6 trimer with the tetratopic ABTC linker, giving the soc net. Its high water and acid stability place it among the most industrially-viable MOFs for flue-gas CO₂ capture; mixed-metal Fe/Co variants are commonly studied.",
    "references": [
      {
        "primary": true,
        "authors": "Feng, D.; Wang, K.; Wei, Z.; Chen, Y.-P.; Simon, C. M.; Arvapally, R. K.; Martin, R. L.; Bosch, M.; Liu, T.-F.; Fordham, S.; Yuan, D.; Omary, M. A.; Haranczyk, M.; Smit, B.; Zhou, H.-C.",
        "year": 2014,
        "title": "Kinetically tuned dimensional augmentation as a versatile synthetic route towards robust metal-organic frameworks",
        "journal": "Nat. Commun.",
        "volume": "5",
        "pages": "5723",
        "doi": "10.1038/ncomms6723"
      }
    ],
    "category": "Fe-carboxylate / Industrial"
  },
  {
    "id": "DUT-67",
    "name": "DUT-67(Zr)",
    "aliases": [],
    "formula": "Zr6O6(OH)2(TDC)4(HCOO)2",
    "formula_clean": "[Zr6O8(TDC)4]n",
    "year": 2013,
    "group": "Kaskel (Dresden)",
    "crystal_system": "Tetragonal",
    "space_group": "I4/mmm",
    "a": null,
    "b": null,
    "c": null,
    "topology": "reo",
    "sbu": "Zr6O4(OH)4(CO2)8",
    "sbu_type": "Zr6 8-c cluster",
    "interpenetration": 0,
    "pore_size_A": 10.0,
    "pore_volume_cc_g": 0.48,
    "bet_m2_g": 1064,
    "density_g_cc": 1.1,
    "metals": [
      "Zr"
    ],
    "ligands": [
      {
        "name": "TDC",
        "fullname": "2,5-thiophenedicarboxylate",
        "smiles": "OC(=O)c1ccc(s1)C(O)=O"
      }
    ],
    "cod_id": null,
    "cif_local": null,
    "applications": [
      {
        "name": "Catalysis",
        "status": "demonstrated"
      },
      {
        "name": "SO₂ adsorption",
        "status": "demonstrated"
      },
      {
        "name": "Toxic gas capture",
        "status": "demonstrated"
      }
    ],
    "sorption": [],
    "description": "DUT-67 pairs Zr6 nodes with the bent thiophene-2,5-dicarboxylate to give a reo-type net with rectangular and triangular channels. The reduced 8-connectivity yields defect-tolerant catalysis; the framework is unusually robust toward SO₂.",
    "references": [
      {
        "primary": true,
        "authors": "Bon, V.; Senkovska, I.; Baburin, I. A.; Kaskel, S.",
        "year": 2013,
        "title": "Zr-MOFs as Heterogeneous Catalysts: Modification with Sulfonic and Phosphonic Acid Groups",
        "journal": "Cryst. Growth Des.",
        "volume": "13",
        "pages": "1231–1237",
        "doi": "10.1021/cg301691d"
      }
    ],
    "category": "Zr-carboxylate"
  },
  {
    "id": "NU-1101",
    "name": "NU-1101",
    "aliases": [],
    "formula": "Zr6O4(OH)8(H2O)4(PyTBP)2",
    "formula_clean": "[Zr6O8(PyTBP)2]n",
    "year": 2015,
    "group": "Hupp / Farha (Northwestern)",
    "crystal_system": "Tetragonal",
    "space_group": "P4/mmm",
    "a": null,
    "b": null,
    "c": null,
    "topology": "csq",
    "sbu": "Zr6O4(OH)4(CO2)8",
    "sbu_type": "Zr6 8-c cluster",
    "interpenetration": 0,
    "pore_size_A": 23.0,
    "pore_volume_cc_g": 1.46,
    "bet_m2_g": 4340,
    "density_g_cc": 0.4,
    "metals": [
      "Zr"
    ],
    "ligands": [
      {
        "name": "PyTBP",
        "fullname": "4,4',4'',4'''-(pyrene-1,3,6,8-tetrayl)tetrabenzoate",
        "smiles": "OC(=O)c1ccc(-c2cc3c4c(cc2)cc(-c2ccc(C(O)=O)cc2)cc4c2cc(-c4ccc(C(O)=O)cc4)cc(c23)-c2ccc(C(O)=O)cc2)cc1"
      }
    ],
    "cod_id": null,
    "cif_local": null,
    "applications": [
      {
        "name": "Methane storage",
        "status": "demonstrated"
      },
      {
        "name": "High-pressure gas storage",
        "status": "demonstrated"
      }
    ],
    "sorption": [],
    "description": "NU-1101 combines the 8-connected Zr6 node with the pyrene-cored PyTBP tetratopic linker. The mesoporous csq net achieves high methane deliverable capacity in the 5–65 bar range, useful for adsorbed natural gas tanks.",
    "references": [
      {
        "primary": true,
        "authors": "Gomez-Gualdron, D. A.; Gutov, O. V.; Krungleviciute, V.; Borah, B.; Mondloch, J. E.; Hupp, J. T.; Yildirim, T.; Farha, O. K.; Snurr, R. Q.",
        "year": 2014,
        "title": "Computational Design of Metal-Organic Frameworks Based on Stable Zirconium Building Units for Storage and Delivery of Methane",
        "journal": "Chem. Mater.",
        "volume": "26",
        "pages": "5632–5639",
        "doi": "10.1021/cm502304e"
      }
    ],
    "category": "Zr-carboxylate / CH₄ storage"
  },
  {
    "id": "NU-1501-Al",
    "name": "NU-1501-Al",
    "aliases": [],
    "formula": "Al3(OH)3(BTEI)1.5(H2O)",
    "formula_clean": "[Al3O3H3(BTEI)1.5]n",
    "year": 2020,
    "group": "Hupp / Farha / Snurr (Northwestern)",
    "crystal_system": "Hexagonal",
    "space_group": "P6/mmm",
    "a": null,
    "b": null,
    "c": null,
    "topology": "acs",
    "sbu": "μ-OH-bridged Al trimer",
    "sbu_type": "Trinuclear Al cluster",
    "interpenetration": 0,
    "pore_size_A": 23.0,
    "pore_volume_cc_g": 2.91,
    "bet_m2_g": 7310,
    "density_g_cc": 0.28,
    "metals": [
      "Al"
    ],
    "ligands": [
      {
        "name": "BTEI",
        "fullname": "5,5',5''-(benzene-1,3,5-triyltris(ethyne-2,1-diyl))triisophthalate",
        "smiles": "OC(=O)c1cc(C(O)=O)cc(C#Cc2cc(C#Cc3cc(C(O)=O)cc(C(O)=O)c3)cc(C#Cc3cc(C(O)=O)cc(C(O)=O)c3)c2)c1"
      }
    ],
    "cod_id": null,
    "cif_local": null,
    "applications": [
      {
        "name": "High-pressure H₂ storage",
        "status": "demonstrated"
      },
      {
        "name": "High-pressure CH₄ storage",
        "status": "demonstrated"
      }
    ],
    "sorption": [
      {
        "gas": "H₂",
        "T_K": 77,
        "P_bar": 100,
        "uptake": 14.0,
        "unit": "wt%"
      },
      {
        "gas": "CH₄",
        "T_K": 270,
        "P_bar": 100,
        "uptake": 0.66,
        "unit": "g/g"
      }
    ],
    "description": "NU-1501-Al holds a current high-water mark for BET surface area among Al-MOFs at 7,310 m²/g, with one of the largest deliverable capacities for gravimetric high-pressure H₂ and CH₄. Its trinuclear Al-trimer SBU and hexagonal acs net deliver durability matched to industrial pressures.",
    "references": [
      {
        "primary": true,
        "authors": "Chen, Z.; Li, P.; Anderson, R.; Wang, X.; Zhang, X.; Robison, L.; Redfern, L. R.; Moribe, S.; Islamoglu, T.; Gómez-Gualdrón, D. A.; Yildirim, T.; Stoddart, J. F.; Farha, O. K.",
        "year": 2020,
        "title": "Balancing volumetric and gravimetric uptake in highly porous materials for clean energy",
        "journal": "Science",
        "volume": "368",
        "pages": "297–303",
        "doi": "10.1126/science.aaz8881"
      }
    ],
    "category": "Al-carboxylate / Ultrahigh-surface-area"
  },
  {
    "id": "MIL-53(Al)",
    "name": "MIL-53(Al)",
    "aliases": [],
    "formula": "Al(OH)(BDC)·H2O",
    "formula_clean": "[Al(OH)(BDC)]n",
    "year": 2004,
    "group": "Férey / Loiseau (Versailles)",
    "crystal_system": "Orthorhombic",
    "space_group": "Imma",
    "a": null,
    "b": null,
    "c": null,
    "topology": "sra",
    "sbu": "μ2-OH-bridged Al(III) chain",
    "sbu_type": "Infinite Al-OH rod",
    "interpenetration": 0,
    "pore_size_A": 8.5,
    "pore_volume_cc_g": 0.51,
    "bet_m2_g": 1140,
    "density_g_cc": 1.22,
    "metals": [
      "Al"
    ],
    "ligands": [
      {
        "name": "BDC",
        "fullname": "1,4-benzenedicarboxylate",
        "smiles": "OC(=O)c1ccc(cc1)C(O)=O"
      }
    ],
    "cod_id": null,
    "cif_local": null,
    "applications": [
      {
        "name": "Drug delivery",
        "status": "demonstrated"
      },
      {
        "name": "CO₂ capture",
        "status": "demonstrated"
      },
      {
        "name": "Breathing / flexible MOF",
        "status": "demonstrated"
      }
    ],
    "sorption": [],
    "description": "MIL-53(Al) is the Al(III) analogue of MIL-53, sharing the diamond-shaped channels and breathing behaviour but with greater thermal and hydrothermal stability. Its narrow-pore ↔ large-pore transition is widely used as a model for guest-induced flexibility.",
    "references": [
      {
        "primary": true,
        "authors": "Loiseau, T.; Serre, C.; Huguenard, C.; Fink, G.; Taulelle, F.; Henry, M.; Bataille, T.; Férey, G.",
        "year": 2004,
        "title": "A Rationale for the Large Breathing of the Porous Aluminum Terephthalate (MIL-53) Upon Hydration",
        "journal": "Chem. Eur. J.",
        "volume": "10",
        "pages": "1373–1382",
        "doi": "10.1002/chem.200305413"
      }
    ],
    "category": "MIL / Flexible MOF"
  },
  {
    "id": "MIL-53(Fe)",
    "name": "MIL-53(Fe)",
    "aliases": [],
    "formula": "Fe(OH)(BDC)·H2O",
    "formula_clean": "[Fe(OH)(BDC)]n",
    "year": 2007,
    "group": "Férey / Serre (Versailles)",
    "crystal_system": "Orthorhombic",
    "space_group": "Pnma",
    "a": null,
    "b": null,
    "c": null,
    "topology": "sra",
    "sbu": "μ2-OH-bridged Fe(III) chain",
    "sbu_type": "Infinite Fe-OH rod",
    "interpenetration": 0,
    "pore_size_A": 8.5,
    "pore_volume_cc_g": 0.5,
    "bet_m2_g": 440,
    "density_g_cc": 1.4,
    "metals": [
      "Fe"
    ],
    "ligands": [
      {
        "name": "BDC",
        "fullname": "1,4-benzenedicarboxylate",
        "smiles": "OC(=O)c1ccc(cc1)C(O)=O"
      }
    ],
    "cod_id": null,
    "cif_local": null,
    "applications": [
      {
        "name": "Drug delivery",
        "status": "demonstrated"
      },
      {
        "name": "Photocatalysis",
        "status": "demonstrated"
      },
      {
        "name": "Magnetic properties",
        "status": "demonstrated"
      }
    ],
    "sorption": [],
    "description": "MIL-53(Fe) is the iron isostructural analogue with reduced surface area but enhanced redox activity and biocompatibility. Its visible-light absorption from Fe³⁺ d–d transitions enables photocatalytic applications absent from the Al/Cr analogues.",
    "references": [
      {
        "primary": true,
        "authors": "Whitfield, T. R.; Wang, X.; Liu, L.; Jacobson, A. J.",
        "year": 2005,
        "title": "Metal-Organic Frameworks Based on Iron Oxide Octahedral Chains Connected by Benzenedicarboxylate Dianions",
        "journal": "Solid State Sci.",
        "volume": "7",
        "pages": "1096–1103",
        "doi": "10.1016/j.solidstatesciences.2005.03.010"
      }
    ],
    "category": "MIL / Flexible MOF"
  },
  {
    "id": "MIL-100(Fe)",
    "name": "MIL-100(Fe)-variant",
    "aliases": [],
    "formula": "Fe3O(BTC)2X·nH2O",
    "formula_clean": "[Fe3O(BTC)2]n",
    "year": 2007,
    "group": "Férey / Horcajada (Versailles)",
    "crystal_system": "Cubic",
    "space_group": "Fd-3m",
    "a": null,
    "b": null,
    "c": null,
    "topology": "mtn",
    "sbu": "Fe3(μ3-O)(CO2)6",
    "sbu_type": "Fe3O trimer",
    "interpenetration": 0,
    "pore_size_A": 25.0,
    "pore_volume_cc_g": 1.0,
    "bet_m2_g": 2200,
    "density_g_cc": 0.71,
    "metals": [
      "Fe"
    ],
    "ligands": [
      {
        "name": "BTC",
        "fullname": "1,3,5-benzenetricarboxylate",
        "smiles": "OC(=O)c1cc(C(O)=O)cc(C(O)=O)c1"
      }
    ],
    "cod_id": null,
    "cif_local": null,
    "applications": [
      {
        "name": "Drug delivery",
        "status": "demonstrated"
      },
      {
        "name": "Catalysis",
        "status": "demonstrated"
      },
      {
        "name": "Magnetic resonance imaging contrast",
        "status": "demonstrated"
      }
    ],
    "sorption": [],
    "description": "An alternative iron preparation of MIL-100 with similar mesoporous mtn structure but distinct activation behaviour. Largely overlapping with the canonical MIL-100(Fe) entry; included to anchor synthesis variants.",
    "references": [
      {
        "primary": true,
        "authors": "Horcajada, P.; Surblé, S.; Serre, C.; Hong, D.-Y.; Seo, Y.-K.; Chang, J.-S.; Grenèche, J.-M.; Margiolaki, I.; Férey, G.",
        "year": 2007,
        "title": "Synthesis and Catalytic Properties of MIL-100(Fe), an Iron(III) Carboxylate with Large Pores",
        "journal": "Chem. Commun.",
        "volume": "100",
        "pages": "2820–2822",
        "doi": "10.1039/B704325B"
      }
    ],
    "category": "MIL / Fe-carboxylate"
  },
  {
    "id": "MIL-100(Cr)",
    "name": "MIL-100(Cr)",
    "aliases": [],
    "formula": "Cr3O(BTC)2F·nH2O",
    "formula_clean": "[Cr3OF(BTC)2]n",
    "year": 2004,
    "group": "Férey (Versailles)",
    "crystal_system": "Cubic",
    "space_group": "Fd-3m",
    "a": null,
    "b": null,
    "c": null,
    "topology": "mtn",
    "sbu": "Cr3(μ3-O)(CO2)6F",
    "sbu_type": "Cr3O trimer",
    "interpenetration": 0,
    "pore_size_A": 29.0,
    "pore_volume_cc_g": 1.16,
    "bet_m2_g": 2500,
    "density_g_cc": 0.66,
    "metals": [
      "Cr"
    ],
    "ligands": [
      {
        "name": "BTC",
        "fullname": "1,3,5-benzenetricarboxylate",
        "smiles": "OC(=O)c1cc(C(O)=O)cc(C(O)=O)c1"
      }
    ],
    "cod_id": null,
    "cif_local": null,
    "applications": [
      {
        "name": "Lewis acid catalysis",
        "status": "demonstrated"
      },
      {
        "name": "Gas storage",
        "status": "demonstrated"
      },
      {
        "name": "Hydrocarbon separation",
        "status": "demonstrated"
      }
    ],
    "sorption": [],
    "description": "MIL-100(Cr) was the first hierarchical mesoporous chromium MOF, built from Cr3O trimers and BTC connectors arranged in two cage sizes (25 and 29 Å). The framework is exceptionally stable in water and acidic media, prized for heterogeneous catalysis.",
    "references": [
      {
        "primary": true,
        "authors": "Férey, G.; Serre, C.; Mellot-Draznieks, C.; Millange, F.; Surblé, S.; Dutour, J.; Margiolaki, I.",
        "year": 2004,
        "title": "A Hybrid Solid with Giant Pores Prepared by a Combination of Targeted Chemistry, Simulation, and Powder Diffraction",
        "journal": "Angew. Chem. Int. Ed.",
        "volume": "43",
        "pages": "6296–6301",
        "doi": "10.1002/anie.200460592"
      }
    ],
    "category": "MIL / Cr-carboxylate / Mesoporous"
  },
  {
    "id": "MIL-100(Al)",
    "name": "MIL-100(Al)",
    "aliases": [],
    "formula": "Al3O(BTC)2(OH)·nH2O",
    "formula_clean": "[Al3O(BTC)2(OH)]n",
    "year": 2009,
    "group": "Volkringer / Loiseau (Lille)",
    "crystal_system": "Cubic",
    "space_group": "Fd-3m",
    "a": null,
    "b": null,
    "c": null,
    "topology": "mtn",
    "sbu": "Al3(μ3-O)(CO2)6",
    "sbu_type": "Al3O trimer",
    "interpenetration": 0,
    "pore_size_A": 27.0,
    "pore_volume_cc_g": 1.05,
    "bet_m2_g": 2152,
    "density_g_cc": 0.62,
    "metals": [
      "Al"
    ],
    "ligands": [
      {
        "name": "BTC",
        "fullname": "1,3,5-benzenetricarboxylate",
        "smiles": "OC(=O)c1cc(C(O)=O)cc(C(O)=O)c1"
      }
    ],
    "cod_id": null,
    "cif_local": null,
    "applications": [
      {
        "name": "Lewis acid catalysis",
        "status": "demonstrated"
      },
      {
        "name": "Water sorption / heat pumps",
        "status": "demonstrated"
      }
    ],
    "sorption": [],
    "description": "MIL-100(Al) extends the giant-pore Cr trimer family to non-toxic Al(III). Its water uptake step at intermediate humidity, combined with hydrothermal stability, makes it a leading candidate for sorption-driven cooling.",
    "references": [
      {
        "primary": true,
        "authors": "Volkringer, C.; Popov, D.; Loiseau, T.; Férey, G.; Burghammer, M.; Riekel, C.; Haouas, M.; Taulelle, F.",
        "year": 2009,
        "title": "Synthesis, Single-Crystal X-Ray Microdiffraction, and NMR Characterizations of the Giant Pore MOF Aluminum Trimesate MIL-100(Al)",
        "journal": "Chem. Mater.",
        "volume": "21",
        "pages": "5695–5697",
        "doi": "10.1021/cm901983a"
      }
    ],
    "category": "MIL / Al-carboxylate"
  },
  {
    "id": "MIL-101(Fe)",
    "name": "MIL-101(Fe)",
    "aliases": [],
    "formula": "Fe3O(BDC)3X·nH2O",
    "formula_clean": "[Fe3O(BDC)3]n",
    "year": 2007,
    "group": "Férey / Horcajada (Versailles)",
    "crystal_system": "Cubic",
    "space_group": "Fd-3m",
    "a": null,
    "b": null,
    "c": null,
    "topology": "mtn",
    "sbu": "Fe3(μ3-O)(CO2)6",
    "sbu_type": "Fe3O trimer",
    "interpenetration": 0,
    "pore_size_A": 29.0,
    "pore_volume_cc_g": 1.7,
    "bet_m2_g": 3460,
    "density_g_cc": 0.43,
    "metals": [
      "Fe"
    ],
    "ligands": [
      {
        "name": "BDC",
        "fullname": "1,4-benzenedicarboxylate",
        "smiles": "OC(=O)c1ccc(cc1)C(O)=O"
      }
    ],
    "cod_id": null,
    "cif_local": null,
    "applications": [
      {
        "name": "Drug delivery",
        "status": "demonstrated"
      },
      {
        "name": "Photocatalysis",
        "status": "demonstrated"
      },
      {
        "name": "Heavy metal removal",
        "status": "demonstrated"
      }
    ],
    "sorption": [],
    "description": "MIL-101(Fe) is the iron isostructural to MIL-101(Cr). Lower toxicity makes it the framework of choice for in vivo MOF-based drug delivery; visible-light-active Fe³⁺ centres enable photoredox catalysis.",
    "references": [
      {
        "primary": true,
        "authors": "Horcajada, P.; Serre, C.; Vallet-Regí, M.; Sebban, M.; Taulelle, F.; Férey, G.",
        "year": 2008,
        "title": "Metal-Organic Frameworks as Efficient Materials for Drug Delivery",
        "journal": "Angew. Chem. Int. Ed.",
        "volume": "45",
        "pages": "5974–5978",
        "doi": "10.1002/anie.200601878"
      }
    ],
    "category": "MIL / Fe-carboxylate"
  },
  {
    "id": "MIL-88B(Fe)",
    "name": "MIL-88B(Fe)",
    "aliases": [],
    "formula": "Fe3OCl(BDC)3·nH2O",
    "formula_clean": "[Fe3OCl(BDC)3]n",
    "year": 2006,
    "group": "Serre / Surblé (Versailles)",
    "crystal_system": "Hexagonal",
    "space_group": "P-62c",
    "a": null,
    "b": null,
    "c": null,
    "topology": "acs",
    "sbu": "Fe3(μ3-O)(CO2)6",
    "sbu_type": "Fe3O trimer",
    "interpenetration": 0,
    "pore_size_A": 11.0,
    "pore_volume_cc_g": 0.4,
    "bet_m2_g": 200,
    "density_g_cc": 1.08,
    "metals": [
      "Fe"
    ],
    "ligands": [
      {
        "name": "BDC",
        "fullname": "1,4-benzenedicarboxylate",
        "smiles": "OC(=O)c1ccc(cc1)C(O)=O"
      }
    ],
    "cod_id": null,
    "cif_local": null,
    "applications": [
      {
        "name": "Drug delivery",
        "status": "demonstrated"
      },
      {
        "name": "Breathing / flexible",
        "status": "demonstrated"
      },
      {
        "name": "Photocatalysis",
        "status": "demonstrated"
      }
    ],
    "sorption": [],
    "description": "MIL-88B(Fe) is a flexible Fe-trimer carboxylate with reversible solvent-driven breathing of ~100 % unit-cell volume change between dry and hydrated forms. The same acs topology underlies the larger MIL-88C/D members.",
    "references": [
      {
        "primary": true,
        "authors": "Surblé, S.; Serre, C.; Mellot-Draznieks, C.; Millange, F.; Férey, G.",
        "year": 2006,
        "title": "A New Isoreticular Class of Metal-Organic-Frameworks with the MIL-88 Topology",
        "journal": "Chem. Commun.",
        "volume": "0",
        "pages": "284–286",
        "doi": "10.1039/B512169H"
      }
    ],
    "category": "MIL / Flexible MOF"
  },
  {
    "id": "MIL-127(Fe)",
    "name": "MIL-127(Fe)",
    "aliases": [
      "soc-MOF(Fe)"
    ],
    "formula": "Fe3O(OH)(H2O)2(TazBz)1.5",
    "formula_clean": "[Fe3O(TazBz)1.5]n",
    "year": 2010,
    "group": "Férey / Volkringer / Serre",
    "crystal_system": "Cubic",
    "space_group": "Fm-3m",
    "a": null,
    "b": null,
    "c": null,
    "topology": "soc",
    "sbu": "Fe3(μ3-O)(CO2)6",
    "sbu_type": "Fe3O trimer",
    "interpenetration": 0,
    "pore_size_A": 12.5,
    "pore_volume_cc_g": 0.66,
    "bet_m2_g": 1400,
    "density_g_cc": 0.83,
    "metals": [
      "Fe"
    ],
    "ligands": [
      {
        "name": "TazBz",
        "fullname": "3,3',5,5'-azobenzenetetracarboxylate",
        "smiles": "OC(=O)c1cc(C(O)=O)ccc1-c1ccc(-c2ccc(-c3cc(C(O)=O)c(C(O)=O)cc3)cc2)cc1"
      }
    ],
    "cod_id": null,
    "cif_local": null,
    "applications": [
      {
        "name": "Drug delivery",
        "status": "demonstrated"
      },
      {
        "name": "CO₂ capture",
        "status": "demonstrated"
      }
    ],
    "sorption": [],
    "description": "MIL-127(Fe) extends the soc topology to bio-friendly iron centres. Robust to water and physiological media, it is among the most studied MOFs for nanoparticle drug-delivery formulations and for CO₂/H₂O competitive adsorption studies.",
    "references": [
      {
        "primary": true,
        "authors": "Liu, Y.; Eubank, J. F.; Cairns, A. J.; Eckert, J.; Kravtsov, V. Ch.; Luebke, R.; Eddaoudi, M.",
        "year": 2007,
        "title": "Assembly of Metal-Organic Frameworks (MOFs) Based on Indium-Trimer Building Blocks: A Porous MOF with soc Topology and High Hydrogen Storage",
        "journal": "Angew. Chem. Int. Ed.",
        "volume": "46",
        "pages": "3278–3283",
        "doi": "10.1002/anie.200604306"
      }
    ],
    "category": "MIL / Fe-carboxylate"
  },
  {
    "id": "MIL-160(Al)",
    "name": "MIL-160(Al)",
    "aliases": [
      "Al-FDA"
    ],
    "formula": "Al(OH)(FDA)",
    "formula_clean": "[Al(OH)(FDA)]n",
    "year": 2015,
    "group": "Cadiau / Serre (Versailles)",
    "crystal_system": "Tetragonal",
    "space_group": "I4_1md",
    "a": null,
    "b": null,
    "c": null,
    "topology": "bre",
    "sbu": "μ-OH-bridged Al(III) chain",
    "sbu_type": "Infinite Al-OH rod",
    "interpenetration": 0,
    "pore_size_A": 5.8,
    "pore_volume_cc_g": 0.39,
    "bet_m2_g": 1070,
    "density_g_cc": 1.39,
    "metals": [
      "Al"
    ],
    "ligands": [
      {
        "name": "FDA",
        "fullname": "2,5-furandicarboxylate",
        "smiles": "OC(=O)c1ccc(o1)C(O)=O"
      }
    ],
    "cod_id": null,
    "cif_local": null,
    "applications": [
      {
        "name": "Water sorption",
        "status": "demonstrated"
      },
      {
        "name": "Sorption-driven cooling",
        "status": "demonstrated"
      },
      {
        "name": "Heat pumps",
        "status": "demonstrated"
      }
    ],
    "sorption": [
      {
        "gas": "H₂O",
        "T_K": 298,
        "P_bar": 0.024,
        "uptake": 0.38,
        "unit": "g/g"
      }
    ],
    "description": "MIL-160 is an Al-MOF built from the biomass-derived furan-2,5-dicarboxylate, giving a step-shaped water isotherm centred near 8 % RH. Its hydrothermal cycling stability, low regeneration temperature, and green linker make it a flagship MOF for adsorption-driven heat pumps.",
    "references": [
      {
        "primary": true,
        "authors": "Cadiau, A.; Lee, J. S.; Damasceno Borges, D.; Fabry, P.; Devic, T.; Wharmby, M. T.; Martineau, C.; Foucher, D.; Taulelle, F.; Jun, C.-H.; Hwang, Y. K.; Stock, N.; De Lange, M. F.; Kapteijn, F.; Gascon, J.; Maurin, G.; Chang, J.-S.; Serre, C.",
        "year": 2015,
        "title": "Design of Hydrophilic Metal Organic Framework Water Adsorbents for Heat Reallocation",
        "journal": "Adv. Mater.",
        "volume": "27",
        "pages": "4775–4780",
        "doi": "10.1002/adma.201502418"
      }
    ],
    "category": "MIL / Al-carboxylate / Water sorption"
  },
  {
    "id": "MIL-140A",
    "name": "MIL-140A",
    "aliases": [],
    "formula": "ZrO(BDC)",
    "formula_clean": "[ZrO(BDC)]n",
    "year": 2012,
    "group": "Serre / Guillerm (Versailles)",
    "crystal_system": "Monoclinic",
    "space_group": "C2/c",
    "a": null,
    "b": null,
    "c": null,
    "topology": "bnn",
    "sbu": "ZrO chain",
    "sbu_type": "Infinite Zr-O rod",
    "interpenetration": 0,
    "pore_size_A": 3.5,
    "pore_volume_cc_g": 0.25,
    "bet_m2_g": 415,
    "density_g_cc": 1.78,
    "metals": [
      "Zr"
    ],
    "ligands": [
      {
        "name": "BDC",
        "fullname": "1,4-benzenedicarboxylate",
        "smiles": "OC(=O)c1ccc(cc1)C(O)=O"
      }
    ],
    "cod_id": null,
    "cif_local": null,
    "applications": [
      {
        "name": "Acid-stable separations",
        "status": "demonstrated"
      },
      {
        "name": "Membrane fabrication",
        "status": "demonstrated"
      }
    ],
    "sorption": [],
    "description": "MIL-140A is a denser Zr-BDC framework formed from infinite zirconium-oxide chains instead of the discrete Zr6 cluster of UiO-66. Its 1D channels and exceptional acid/base stability complement UiO-66 for separations under harsh conditions.",
    "references": [
      {
        "primary": true,
        "authors": "Guillerm, V.; Ragon, F.; Dan-Hardi, M.; Devic, T.; Vishnuvarthan, M.; Campo, B.; Vimont, A.; Clet, G.; Yang, Q.; Maurin, G.; Férey, G.; Vittadini, A.; Gross, S.; Serre, C.",
        "year": 2012,
        "title": "A Series of Isoreticular, Highly Stable, Porous Zirconium Oxide Based Metal-Organic Frameworks",
        "journal": "Angew. Chem. Int. Ed.",
        "volume": "51",
        "pages": "9267–9271",
        "doi": "10.1002/anie.201204806"
      }
    ],
    "category": "MIL / Zr-carboxylate"
  },
  {
    "id": "CAU-1",
    "name": "CAU-1",
    "aliases": [],
    "formula": "Al4(OH)2(OCH3)4(NH2-BDC)3",
    "formula_clean": "[Al4(OH)2(OCH3)4(NH2-BDC)3]n",
    "year": 2009,
