Repository: LJBarbour/MOF-Atlas

## What's in this folder

- **`mof-atlas.html`** — the app, ~1.1 MB. Embeds the database, SmilesDrawer (for 2D ligand structures), 3Dmol.js (for the 3D crystal viewer) and all app code in one file.
- **`mofs.json`** — the database in editable form. The app reads this if it sits next to the HTML; otherwise it uses the copy embedded in the HTML as a fallback.
- **`fetch_cifs.py`** — helper that downloads CIFs from the Crystallography Open Database for entries with a recorded `cod_id`, into a sibling `cif/` folder.
- **`README.md`** — this file.

File: mofs.json (part 4 of 6)
[
    "group": "Stock (Kiel)",
    "crystal_system": "Tetragonal",
    "space_group": "I4/mmm",
    "a": null,
    "b": null,
    "c": null,
    "topology": "bcu",
    "sbu": "Al8(μ-OH)4(μ-OCH3)8",
    "sbu_type": "Octanuclear Al cluster",
    "interpenetration": 0,
    "pore_size_A": 10.0,
    "pore_volume_cc_g": 0.55,
    "bet_m2_g": 1300,
    "density_g_cc": 0.85,
    "metals": [
      "Al"
    ],
    "ligands": [
      {
        "name": "NH2-BDC",
        "fullname": "2-aminoterephthalate",
        "smiles": "Nc1cc(C(O)=O)ccc1C(O)=O"
      }
    ],
    "cod_id": null,
    "cif_local": null,
    "applications": [
      {
        "name": "CO₂ capture",
        "status": "demonstrated"
      },
      {
        "name": "Photocatalysis",
        "status": "demonstrated"
      }
    ],
    "sorption": [],
    "description": "CAU-1 (Christian-Albrechts-Universität-1) introduced the Al8 octanuclear cluster as an SBU. Its amine groups direct selective CO₂ adsorption and serve as docking sites for post-synthetic functionalization.",
    "references": [
      {
        "primary": true,
        "authors": "Ahnfeldt, T.; Guillou, N.; Gunzelmann, D.; Margiolaki, I.; Loiseau, T.; Férey, G.; Senker, J.; Stock, N.",
        "year": 2009,
        "title": "[Al4(OH)2(OCH3)4(NH2-BDC)3]·xH2O: A 12-Connected Porous Metal-Organic Framework with an Unprecedented Aluminum-Containing Brick",
        "journal": "Angew. Chem. Int. Ed.",
        "volume": "48",
        "pages": "5163–5166",
        "doi": "10.1002/anie.200901409"
      }
    ],
    "category": "CAU / Al-carboxylate"
  },
  {
    "id": "CAU-10-H",
    "name": "CAU-10-H",
    "aliases": [
      "Al-IPA"
    ],
    "formula": "Al(OH)(IPA)",
    "formula_clean": "[Al(OH)(IPA)]n",
    "year": 2013,
    "group": "Stock (Kiel)",
    "crystal_system": "Tetragonal",
    "space_group": "I4_1/amd",
    "a": null,
    "b": null,
    "c": null,
    "topology": "bnn",
    "sbu": "μ-OH-bridged Al(III) helix",
    "sbu_type": "Infinite Al-OH rod",
    "interpenetration": 0,
    "pore_size_A": 7.0,
    "pore_volume_cc_g": 0.25,
    "bet_m2_g": 635,
    "density_g_cc": 1.36,
    "metals": [
      "Al"
    ],
    "ligands": [
      {
        "name": "IPA",
        "fullname": "isophthalate",
        "smiles": "OC(=O)c1cccc(C(O)=O)c1"
      }
    ],
    "cod_id": null,
    "cif_local": null,
    "applications": [
      {
        "name": "Water sorption",
        "status": "demonstrated"
      },
      {
        "name": "Heat transformation",
        "status": "demonstrated"
      }
    ],
    "sorption": [
      {
        "gas": "H₂O",
        "T_K": 298,
        "P_bar": 0.024,
        "uptake": 0.3,
        "unit": "g/g"
      }
    ],
    "description": "CAU-10-H displays a sharp S-shaped water isotherm at intermediate humidity (~18 % RH) and exceptional cycling stability — both criteria for sorption-driven heat pumps. The Al-IPA framework is among a small handful of MOFs to enter pilot-scale heat-transformation tests.",
    "references": [
      {
        "primary": true,
        "authors": "Reinsch, H.; van der Veen, M. A.; Gil, B.; Marszalek, B.; Verbiest, T.; de Vos, D.; Stock, N.",
        "year": 2013,
        "title": "Structural Diversity, Sorption and Magnetic Properties of a New Family of Functionalized Aluminum-Based MOFs",
        "journal": "Chem. Mater.",
        "volume": "25",
        "pages": "17–26",
        "doi": "10.1021/cm3025445"
      }
    ],
    "category": "CAU / Al-carboxylate / Water sorption"
  },
  {
    "id": "CAU-17",
    "name": "CAU-17",
    "aliases": [],
    "formula": "Bi(BTC)·DMF",
    "formula_clean": "[Bi(BTC)]n",
    "year": 2016,
    "group": "Stock (Kiel)",
    "crystal_system": "Trigonal",
    "space_group": "P3",
    "a": null,
    "b": null,
    "c": null,
    "topology": "ssa",
    "sbu": "Bi-O chain",
    "sbu_type": "Bi(III) chain",
    "interpenetration": 0,
    "pore_size_A": 8.0,
    "pore_volume_cc_g": 0.45,
    "bet_m2_g": 830,
    "density_g_cc": 1.5,
    "metals": [
      "Bi"
    ],
    "ligands": [
      {
        "name": "BTC",
        "fullname": "1,3,5-benzenetricarboxylate",
        "smiles": "OC(=O)c1cc(C(O)=O)cc(C(O)=O)c1"
      }
    ],
    "cod_id": null,
    "cif_local": null,
    "applications": [
      {
        "name": "Iodine capture",
        "status": "demonstrated"
      },
      {
        "name": "Visible-light photocatalysis",
        "status": "demonstrated"
      }
    ],
    "sorption": [],
    "description": "CAU-17 is among the most porous Bi-based MOFs. Its non-toxic main-group metal, visible-light absorption, and high capacity for I₂ vapour make it an emerging candidate for nuclear off-gas treatment.",
    "references": [
      {
        "primary": true,
        "authors": "Köppen, M.; Beyer, O.; Wuttke, S.; Lüning, U.; Stock, N.",
        "year": 2017,
        "title": "Synthesis, Functionalisation and Post-Synthetic Modification of Bismuth Metal-Organic Frameworks",
        "journal": "Dalton Trans.",
        "volume": "46",
        "pages": "8658–8663",
        "doi": "10.1039/C7DT00854F"
      }
    ],
    "category": "Bi-carboxylate"
  },
  {
    "id": "ZIF-7",
    "name": "ZIF-7",
    "aliases": [
      "Zn(bIM)2"
    ],
    "formula": "Zn(bIM)2",
    "formula_clean": "[Zn(bIM)2]n",
    "year": 2006,
    "group": "Yaghi (UCLA)",
    "crystal_system": "Trigonal",
    "space_group": "R-3",
    "a": null,
    "b": null,
    "c": null,
    "topology": "sod",
    "sbu": "Zn(N4) tetrahedral",
    "sbu_type": "Single tetrahedral Zn",
    "interpenetration": 0,
    "pore_size_A": 3.0,
    "pore_volume_cc_g": 0.2,
    "bet_m2_g": 310,
    "density_g_cc": 1.24,
    "metals": [
      "Zn"
    ],
    "ligands": [
      {
        "name": "bIM",
        "fullname": "benzimidazolate",
        "smiles": "c1ccc2[nH]cnc2c1"
      }
    ],
    "cod_id": null,
    "cif_local": null,
    "applications": [
      {
        "name": "CO₂/N₂ separation",
        "status": "demonstrated"
      },
      {
        "name": "Membrane fabrication",
        "status": "demonstrated"
      },
      {
        "name": "Gate-opening adsorption",
        "status": "demonstrated"
      }
    ],
    "sorption": [],
    "description": "ZIF-7 displays a gate-opening adsorption mechanism: framework deformation gives a step in gas isotherms at characteristic pressures, enabling selective separations. Sodalite topology, same as ZIF-8 but with bulkier benzimidazolate.",
    "references": [
      {
        "primary": true,
        "authors": "Park, K. S.; Ni, Z.; Côté, A. P.; Choi, J. Y.; Huang, R.; Uribe-Romo, F. J.; Chae, H. K.; O'Keeffe, M.; Yaghi, O. M.",
        "year": 2006,
        "title": "Exceptional Chemical and Thermal Stability of Zeolitic Imidazolate Frameworks",
        "journal": "Proc. Natl. Acad. Sci. USA",
        "volume": "103",
        "pages": "10186–10191",
        "doi": "10.1073/pnas.0602439103"
      }
    ],
    "category": "ZIF / Zeolitic Imidazolate Framework"
  },
  {
    "id": "ZIF-11",
    "name": "ZIF-11",
    "aliases": [],
    "formula": "Zn(bIM)2",
    "formula_clean": "[Zn(bIM)2]n",
    "year": 2006,
    "group": "Yaghi (UCLA)",
    "crystal_system": "Cubic",
    "space_group": "Pm-3m",
    "a": null,
    "b": null,
    "c": null,
    "topology": "rho",
    "sbu": "Zn(N4) tetrahedral",
    "sbu_type": "Single tetrahedral Zn",
    "interpenetration": 0,
    "pore_size_A": 3.0,
    "pore_volume_cc_g": 0.34,
    "bet_m2_g": 120,
    "density_g_cc": 1.1,
    "metals": [
      "Zn"
    ],
    "ligands": [
      {
        "name": "bIM",
        "fullname": "benzimidazolate",
        "smiles": "c1ccc2[nH]cnc2c1"
      }
    ],
    "cod_id": null,
    "cif_local": null,
    "applications": [
      {
        "name": "H₂/CO₂ separation",
        "status": "demonstrated"
      },
      {
        "name": "Membrane fabrication",
        "status": "demonstrated"
      }
    ],
    "sorption": [],
    "description": "ZIF-11 is the rho-topology polymorph of Zn-benzimidazolate, with a larger cage than the sod-topology ZIF-7. The narrow aperture between cages drives kinetic separation of small gases.",
    "references": [
      {
        "primary": true,
        "authors": "Park, K. S.; Ni, Z.; Côté, A. P.; Choi, J. Y.; Huang, R.; Uribe-Romo, F. J.; Chae, H. K.; O'Keeffe, M.; Yaghi, O. M.",
        "year": 2006,
        "title": "Exceptional Chemical and Thermal Stability of Zeolitic Imidazolate Frameworks",
        "journal": "Proc. Natl. Acad. Sci. USA",
        "volume": "103",
        "pages": "10186–10191",
        "doi": "10.1073/pnas.0602439103"
      }
    ],
    "category": "ZIF / Zeolitic Imidazolate Framework"
  },
  {
    "id": "ZIF-71",
    "name": "ZIF-71",
    "aliases": [
      "Zn(dcIM)2"
    ],
    "formula": "Zn(dcIM)2",
    "formula_clean": "[Zn(dcIM)2]n",
    "year": 2009,
    "group": "Yaghi (UCLA)",
    "crystal_system": "Cubic",
    "space_group": "Pm-3m",
    "a": null,
    "b": null,
    "c": null,
    "topology": "rho",
    "sbu": "Zn(N4) tetrahedral",
    "sbu_type": "Single tetrahedral Zn",
    "interpenetration": 0,
    "pore_size_A": 4.8,
    "pore_volume_cc_g": 0.5,
    "bet_m2_g": 652,
    "density_g_cc": 1.16,
    "metals": [
      "Zn"
    ],
    "ligands": [
      {
        "name": "dcIM",
        "fullname": "4,5-dichloroimidazolate",
        "smiles": "ClC1=NC(Cl)=[N]C1"
      }
    ],
    "cod_id": null,
    "cif_local": null,
    "applications": [
      {
        "name": "Pervaporation membranes",
        "status": "demonstrated"
      },
      {
        "name": "Alcohol/water separation",
        "status": "demonstrated"
      }
    ],
    "sorption": [],
    "description": "ZIF-71 carries chloro substituents on the imidazolate linker, increasing hydrophobicity. Its rho net with 4.8 Å apertures shows excellent selectivity for alcohols over water — the basis of MOF-based pervaporation membranes for bio-ethanol recovery.",
    "references": [
      {
        "primary": true,
        "authors": "Banerjee, R.; Phan, A.; Wang, B.; Knobler, C.; Furukawa, H.; O'Keeffe, M.; Yaghi, O. M.",
        "year": 2008,
        "title": "High-Throughput Synthesis of Zeolitic Imidazolate Frameworks and Application to CO₂ Capture",
        "journal": "Science",
        "volume": "319",
        "pages": "939–943",
        "doi": "10.1126/science.1152516"
      }
    ],
    "category": "ZIF / Zeolitic Imidazolate Framework"
  },
  {
    "id": "ZIF-95",
    "name": "ZIF-95",
    "aliases": [],
    "formula": "Zn(cbIM)2",
    "formula_clean": "[Zn(cbIM)2]n",
    "year": 2008,
    "group": "Yaghi (UCLA)",
    "crystal_system": "Tetragonal",
    "space_group": "I4_1/amd",
    "a": null,
    "b": null,
    "c": null,
    "topology": "poz",
    "sbu": "Zn(N4) tetrahedral",
    "sbu_type": "Single tetrahedral Zn",
    "interpenetration": 0,
    "pore_size_A": 14.0,
    "pore_volume_cc_g": 0.43,
    "bet_m2_g": 1240,
    "density_g_cc": 0.79,
    "metals": [
      "Zn"
    ],
    "ligands": [
      {
        "name": "cbIM",
        "fullname": "5-chlorobenzimidazolate",
        "smiles": "Clc1nc2ccccc2[nH]1"
      }
    ],
    "cod_id": null,
    "cif_local": null,
    "applications": [
      {
        "name": "CO₂ capture from flue gas",
        "status": "demonstrated"
      },
      {
        "name": "CO₂/CH₄ separation",
        "status": "demonstrated"
      }
    ],
    "sorption": [],
    "description": "ZIF-95 exhibits one of the highest CO₂ uptakes per surface area among ZIFs at sub-ambient temperatures, owing to its narrow apertures and high CO₂-philic chloro groups in the cavity. The poz topology is unique to halogenated benzimidazolates.",
    "references": [
      {
        "primary": true,
        "authors": "Wang, B.; Côté, A. P.; Furukawa, H.; O'Keeffe, M.; Yaghi, O. M.",
        "year": 2008,
        "title": "Colossal cages in zeolitic imidazolate frameworks as selective carbon dioxide reservoirs",
        "journal": "Nature",
        "volume": "453",
        "pages": "207–211",
        "doi": "10.1038/nature06900"
      }
    ],
    "category": "ZIF / Zeolitic Imidazolate Framework"
  },
  {
    "id": "NOTT-101",
    "name": "NOTT-101",
    "aliases": [
      "Cu2(BHB)"
    ],
    "formula": "Cu2(BHB)",
    "formula_clean": "[Cu2(BHB)(H2O)2]n",
    "year": 2009,
    "group": "Schröder (Nottingham)",
    "crystal_system": "Trigonal",
    "space_group": "R-3m",
    "a": null,
    "b": null,
    "c": null,
    "topology": "nbo",
    "sbu": "Cu2(CO2)4 paddlewheel",
    "sbu_type": "Dicopper paddlewheel",
    "interpenetration": 0,
    "pore_size_A": 12.0,
    "pore_volume_cc_g": 1.08,
    "bet_m2_g": 2805,
    "density_g_cc": 0.68,
    "metals": [
      "Cu"
    ],
    "ligands": [
      {
        "name": "BHB",
        "fullname": "biphenyl-3,3',5,5'-tetracarboxylate",
        "smiles": "OC(=O)c1cc(C(O)=O)cc(-c2cc(C(O)=O)cc(C(O)=O)c2)c1"
      }
    ],
    "cod_id": null,
    "cif_local": null,
    "applications": [
      {
        "name": "H₂ storage",
        "status": "demonstrated"
      },
      {
        "name": "CH₄ storage",
        "status": "demonstrated"
      },
      {
        "name": "CO₂ capture",
        "status": "demonstrated"
      }
    ],
    "sorption": [],
    "description": "NOTT-101 was a benchmark Cu-paddlewheel framework for H₂ and CH₄ storage at the time of its report, achieved through optimal Cu-BHB nbo topology. Activation requires careful supercritical CO₂ treatment to preserve porosity.",
    "references": [
      {
        "primary": true,
        "authors": "Lin, X.; Telepeni, I.; Blake, A. J.; Dailly, A.; Brown, C. M.; Simmons, J. M.; Zoppi, M.; Walker, G. S.; Thomas, K. M.; Mays, T. J.; Hubberstey, P.; Champness, N. R.; Schröder, M.",
        "year": 2009,
        "title": "High Capacity Hydrogen Adsorption in Cu(II) Tetracarboxylate Framework Materials",
        "journal": "J. Am. Chem. Soc.",
        "volume": "131",
        "pages": "2159–2171",
        "doi": "10.1021/ja806624j"
      }
    ],
    "category": "Cu-carboxylate / NOTT series"
  },
  {
    "id": "PCN-6",
    "name": "PCN-6",
    "aliases": [],
    "formula": "Cu3(TATB)2",
    "formula_clean": "[Cu3(TATB)2]n",
    "year": 2006,
    "group": "Zhou (Miami / Texas A&M)",
    "crystal_system": "Cubic",
    "space_group": "Fm-3m",
    "a": null,
    "b": null,
    "c": null,
    "topology": "pto",
    "sbu": "Cu2(CO2)4 paddlewheel",
    "sbu_type": "Dicopper paddlewheel",
    "interpenetration": 2,
    "pore_size_A": 10.0,
    "pore_volume_cc_g": 0.86,
    "bet_m2_g": 2700,
    "density_g_cc": 0.45,
    "metals": [
      "Cu"
    ],
    "ligands": [
      {
        "name": "TATB",
        "fullname": "4,4',4''-s-triazine-2,4,6-triyltribenzoate",
        "smiles": "OC(=O)c1ccc(-c2nc(-c3ccc(C(O)=O)cc3)nc(-c3ccc(C(O)=O)cc3)n2)cc1"
      }
    ],
    "cod_id": null,
    "cif_local": null,
    "applications": [
      {
        "name": "H₂ storage",
        "status": "demonstrated"
      },
      {
        "name": "Gas storage",
        "status": "demonstrated"
      }
    ],
    "sorption": [],
    "description": "PCN-6 is the doubly interpenetrated polymorph of PCN-6'; interpenetration roughly doubles the volumetric H₂ uptake versus the open framework. A widely cited early example of designed catenation enhancing physisorption.",
    "references": [
      {
        "primary": true,
        "authors": "Sun, D.; Ma, S.; Ke, Y.; Collins, D. J.; Zhou, H.-C.",
        "year": 2006,
        "title": "An Interweaving MOF with High Hydrogen Uptake",
        "journal": "J. Am. Chem. Soc.",
        "volume": "128",
        "pages": "3896–3897",
        "doi": "10.1021/ja058777l"
      }
    ],
    "category": "Cu-carboxylate / Interpenetrated"
  },
  {
    "id": "NU-100",
    "name": "NU-100",
    "aliases": [
      "PCN-610"
    ],
    "formula": "Cu3(L1)",
    "formula_clean": "[Cu3L1(H2O)3]n",
    "year": 2010,
    "group": "Hupp / Snurr (Northwestern)",
    "crystal_system": "Trigonal",
    "space_group": "P-3m1",
    "a": null,
    "b": null,
    "c": null,
    "topology": "ntt",
    "sbu": "Cu2(CO2)4 paddlewheel + Cu3O",
    "sbu_type": "Mixed Cu paddlewheel + trimer",
    "interpenetration": 0,
    "pore_size_A": 14.0,
    "pore_volume_cc_g": 2.82,
    "bet_m2_g": 6143,
    "density_g_cc": 0.29,
    "metals": [
      "Cu"
    ],
    "ligands": [
      {
        "name": "L1",
        "fullname": "hexacarboxylic alkyne-extended linker",
        "smiles": "OC(=O)c1cc(C(O)=O)cc(C#Cc2ccc(-c3ccc(C#Cc4cc(C(O)=O)cc(C(O)=O)c4)cc3)cc2)c1"
      }
    ],
    "cod_id": null,
    "cif_local": null,
    "applications": [
      {
        "name": "H₂ storage",
        "status": "demonstrated"
      },
      {
        "name": "CO₂ capture",
        "status": "demonstrated"
      }
    ],
    "sorption": [
      {
        "gas": "H₂",
        "T_K": 77,
        "P_bar": 56,
        "uptake": 9.95,
        "unit": "wt%"
      },
      {
        "gas": "CO₂",
        "T_K": 298,
        "P_bar": 40,
        "uptake": 2315,
        "unit": "mg/g"
      }
    ],
    "description": "NU-100 (also PCN-610) held the record for total H₂ uptake among MOFs at the time of its publication, owing to its very high specific surface area and pore volume. Computationally designed prior to synthesis — an early triumph of in silico MOF discovery.",
    "references": [
      {
        "primary": true,
        "authors": "Farha, O. K.; Yazaydın, A. Ö.; Eryazici, I.; Malliakas, C. D.; Hauser, B. G.; Kanatzidis, M. G.; Nguyen, S. T.; Snurr, R. Q.; Hupp, J. T.",
        "year": 2010,
        "title": "De novo synthesis of a metal-organic framework material featuring ultrahigh surface area and gas storage capacities",
        "journal": "Nat. Chem.",
        "volume": "2",
        "pages": "944–948",
        "doi": "10.1038/nchem.834"
      }
    ],
    "category": "Cu-carboxylate / Ultrahigh-surface-area"
  },
  {
    "id": "NU-110",
    "name": "NU-110",
    "aliases": [],
    "formula": "Cu3(L)",
    "formula_clean": "[Cu3L(H2O)3]n",
    "year": 2012,
    "group": "Hupp / Snurr (Northwestern)",
    "crystal_system": "Trigonal",
    "space_group": "P-3m1",
    "a": null,
    "b": null,
    "c": null,
    "topology": "ntt",
    "sbu": "Cu2(CO2)4 paddlewheel + Cu3O",
    "sbu_type": "Mixed Cu paddlewheel + trimer",
    "interpenetration": 0,
    "pore_size_A": 14.0,
    "pore_volume_cc_g": 4.4,
    "bet_m2_g": 7140,
    "density_g_cc": 0.22,
    "metals": [
      "Cu"
    ],
    "ligands": [
      {
        "name": "L",
        "fullname": "alkyne-extended hexacarboxylate",
        "smiles": "OC(=O)c1cc(C(O)=O)cc(C#Cc2ccc(-c3ccc(-c4ccc(C#Cc5cc(C(O)=O)cc(C(O)=O)c5)cc4)cc3)cc2)c1"
      }
    ],
    "cod_id": null,
    "cif_local": null,
    "applications": [
      {
        "name": "H₂ storage",
        "status": "demonstrated"
      },
      {
        "name": "Ultrahigh-surface-area benchmark",
        "status": "demonstrated"
      }
    ],
    "sorption": [],
    "description": "NU-110 held the BET surface-area world record (7,140 m²/g) for several years. Its ntt net is engineered by inserting additional phenyl–alkyne spacers into the NU-100 backbone; activation requires supercritical CO₂ to prevent collapse.",
    "references": [
      {
        "primary": true,
        "authors": "Farha, O. K.; Eryazici, I.; Jeong, N. C.; Hauser, B. G.; Wilmer, C. E.; Sarjeant, A. A.; Snurr, R. Q.; Nguyen, S. T.; Yazaydın, A. Ö.; Hupp, J. T.",
        "year": 2012,
        "title": "Metal-Organic Framework Materials with Ultrahigh Surface Areas: Is the Sky the Limit?",
        "journal": "J. Am. Chem. Soc.",
        "volume": "134",
        "pages": "15016–15021",
        "doi": "10.1021/ja3055639"
      }
    ],
    "category": "Cu-carboxylate / Ultrahigh-surface-area"
  },
  {
    "id": "MOF-505",
    "name": "MOF-505",
    "aliases": [
      "NOTT-100",
      "Cu2(BPTC)"
    ],
    "formula": "Cu2(BPTC)(H2O)2",
    "formula_clean": "[Cu2(BPTC)]n",
    "year": 2006,
    "group": "Chen (Henan)",
    "crystal_system": "Tetragonal",
    "space_group": "P4/mmm",
    "a": null,
    "b": null,
    "c": null,
    "topology": "nbo",
    "sbu": "Cu2(CO2)4 paddlewheel",
    "sbu_type": "Dicopper paddlewheel",
    "interpenetration": 0,
    "pore_size_A": 8.3,
    "pore_volume_cc_g": 0.63,
    "bet_m2_g": 1830,
    "density_g_cc": 1.13,
    "metals": [
      "Cu"
    ],
    "ligands": [
      {
        "name": "BPTC",
        "fullname": "3,3',5,5'-biphenyltetracarboxylate",
        "smiles": "OC(=O)c1cc(C(O)=O)cc(-c2cc(C(O)=O)cc(C(O)=O)c2)c1"
      }
    ],
    "cod_id": null,
    "cif_local": null,
    "applications": [
      {
        "name": "H₂ storage",
        "status": "demonstrated"
      },
      {
        "name": "CH₄ storage",
        "status": "demonstrated"
      }
    ],
    "sorption": [],
    "description": "MOF-505 (also NOTT-100) introduced the Cu-paddlewheel + biphenyltetracarboxylate nbo platform that became the parent of an entire family of high-surface-area MOFs (NOTT-101 to -109).",
    "references": [
      {
        "primary": true,
        "authors": "Chen, B.; Ockwig, N. W.; Millward, A. R.; Contreras, D. S.; Yaghi, O. M.",
        "year": 2005,
        "title": "High H₂ Adsorption in a Microporous Metal-Organic Framework with Open Metal Sites",
        "journal": "Angew. Chem. Int. Ed.",
        "volume": "44",
        "pages": "4745–4749",
        "doi": "10.1002/anie.200462787"
      }
    ],
    "category": "Cu-carboxylate / NOTT series"
  },
  {
    "id": "UMCM-1",
    "name": "UMCM-1",
    "aliases": [],
    "formula": "Zn4O(BDC)(BTB)4/3",
    "formula_clean": "[Zn4O(BDC)(BTB)4/3]n",
    "year": 2008,
    "group": "Matzger (Michigan)",
    "crystal_system": "Hexagonal",
    "space_group": "P6_3/mcm",
    "a": null,
    "b": null,
    "c": null,
    "topology": "umt",
    "sbu": "Zn4O(CO2)6",
    "sbu_type": "Zn4O cluster",
    "interpenetration": 0,
    "pore_size_A": 24.0,
    "pore_volume_cc_g": 1.95,
    "bet_m2_g": 4160,
    "density_g_cc": 0.39,
    "metals": [
      "Zn"
    ],
    "ligands": [
      {
        "name": "BDC",
        "fullname": "1,4-benzenedicarboxylate",
        "smiles": "OC(=O)c1ccc(cc1)C(O)=O"
      },
      {
        "name": "BTB",
        "fullname": "4,4',4''-benzene-1,3,5-triyl-tribenzoate",
        "smiles": "OC(=O)c1ccc(-c2cc(-c3ccc(C(O)=O)cc3)cc(-c3ccc(C(O)=O)cc3)c2)cc1"
      }
    ],
    "cod_id": null,
    "cif_local": null,
    "applications": [
      {
        "name": "Gas storage",
        "status": "demonstrated"
      },
      {
        "name": "H₂ storage",
        "status": "demonstrated"
      }
    ],
    "sorption": [],
    "description": "UMCM-1 was the first reported mesoporous Zn-MOF combining two linker geometries (di- and tritopic). Its hexagonal microporous + mesoporous channel system delivers both very high gravimetric storage and accessible large molecules.",
    "references": [
      {
        "primary": true,
        "authors": "Koh, K.; Wong-Foy, A. G.; Matzger, A. J.",
        "year": 2008,
        "title": "A Crystalline Mesoporous Coordination Copolymer with High Microporosity",
        "journal": "Angew. Chem. Int. Ed.",
        "volume": "47",
        "pages": "677–680",
        "doi": "10.1002/anie.200705020"
      }
    ],
    "category": "Zn-carboxylate / Mesoporous"
  },
  {
    "id": "UMCM-2",
    "name": "UMCM-2",
    "aliases": [],
    "formula": "Zn4O(T2DC)(BTB)4/3",
    "formula_clean": "[Zn4O(T2DC)(BTB)4/3]n",
    "year": 2009,
    "group": "Matzger (Michigan)",
    "crystal_system": "Hexagonal",
    "space_group": "P6_3/mcm",
    "a": null,
    "b": null,
    "c": null,
    "topology": "umt",
    "sbu": "Zn4O(CO2)6",
    "sbu_type": "Zn4O cluster",
    "interpenetration": 0,
    "pore_size_A": 27.0,
    "pore_volume_cc_g": 2.32,
    "bet_m2_g": 5200,
    "density_g_cc": 0.4,
    "metals": [
      "Zn"
    ],
    "ligands": [
      {
        "name": "T2DC",
        "fullname": "thieno[3,2-b]thiophene-2,5-dicarboxylate",
        "smiles": "OC(=O)c1cc2sc(C(O)=O)cc2s1"
      },
      {
        "name": "BTB",
        "fullname": "4,4',4''-benzene-1,3,5-triyl-tribenzoate",
        "smiles": "OC(=O)c1ccc(-c2cc(-c3ccc(C(O)=O)cc3)cc(-c3ccc(C(O)=O)cc3)c2)cc1"
      }
    ],
    "cod_id": null,
    "cif_local": null,
    "applications": [
      {
        "name": "H₂ storage",
        "status": "demonstrated"
      },
      {
        "name": "Gas storage",
        "status": "demonstrated"
      }
    ],
    "sorption": [],
    "description": "UMCM-2 swaps BDC for the larger thieno[3,2-b]thiophene-2,5-dicarboxylate, achieving a 5,200 m²/g BET area. Among the highest reported surface areas for any Zn-MOF.",
    "references": [
      {
        "primary": true,
        "authors": "Koh, K.; Wong-Foy, A. G.; Matzger, A. J.",
        "year": 2009,
        "title": "A Porous Coordination Copolymer with over 5,000 m² g⁻¹ BET Surface Area",
        "journal": "J. Am. Chem. Soc.",
        "volume": "131",
        "pages": "4184–4185",
        "doi": "10.1021/ja809985t"
      }
    ],
    "category": "Zn-carboxylate / Mesoporous"
  },
  {
    "id": "SIFSIX-3-Zn",
    "name": "SIFSIX-3-Zn",
    "aliases": [],
    "formula": "ZnSiF6(pyz)2",
    "formula_clean": "[Zn(SiF6)(pyz)2]n",
    "year": 2013,
    "group": "Zaworotko (Limerick / South Florida)",
    "crystal_system": "Tetragonal",
    "space_group": "P4/mmm",
    "a": null,
    "b": null,
    "c": null,
    "topology": "pcu",
    "sbu": "Zn(II) with SiF6²⁻ axial pillars",
    "sbu_type": "6-c Zn-N4F2 node",
    "interpenetration": 0,
    "pore_size_A": 3.84,
    "pore_volume_cc_g": 0.2,
    "bet_m2_g": 250,
    "density_g_cc": 1.74,
    "metals": [
      "Zn"
    ],
    "ligands": [
      {
        "name": "pyz",
        "fullname": "pyrazine",
        "smiles": "c1cnccn1"
      },
      {
        "name": "SiF6",
        "fullname": "hexafluorosilicate (pillar)",
        "smiles": "[Si-2](F)(F)(F)(F)(F)F"
      }
    ],
    "cod_id": null,
    "cif_local": null,
    "applications": [
      {
        "name": "CO₂ capture (trace level)",
        "status": "demonstrated"
      },
      {
        "name": "Pre-combustion CO₂ separation",
        "status": "demonstrated"
      }
    ],
    "sorption": [
      {
        "gas": "CO₂",
        "T_K": 298,
        "P_bar": 0.4,
        "uptake": 2.5,
        "unit": "mmol/g"
      }
    ],
    "description": "SIFSIX-3-Zn is a primitive cubic framework with pyrazine in the equatorial plane and SiF6²⁻ as the axial pillar. The narrow 3.84 Å channels and CO₂-philic fluorine sites give it record-level CO₂ uptake at low partial pressures, valuable for direct-air-capture concepts.",
    "references": [
      {
        "primary": true,
        "authors": "Nugent, P.; Belmabkhout, Y.; Burd, S. D.; Cairns, A. J.; Luebke, R.; Forrest, K.; Pham, T.; Ma, S.; Space, B.; Wojtas, L.; Eddaoudi, M.; Zaworotko, M. J.",
        "year": 2013,
        "title": "Porous materials with optimal adsorption thermodynamics and kinetics for CO₂ separation",
        "journal": "Nature",
        "volume": "495",
        "pages": "80–84",
        "doi": "10.1038/nature11893"
      }
    ],
    "category": "SIFSIX / Hybrid pillared"
  },
  {
    "id": "SIFSIX-3-Cu",
    "name": "SIFSIX-3-Cu",
    "aliases": [],
    "formula": "CuSiF6(pyz)2",
    "formula_clean": "[Cu(SiF6)(pyz)2]n",
    "year": 2014,
    "group": "Eddaoudi (KAUST)",
    "crystal_system": "Tetragonal",
    "space_group": "P4/mmm",
    "a": null,
    "b": null,
    "c": null,
    "topology": "pcu",
    "sbu": "Cu(II) with SiF6²⁻ axial pillars",
    "sbu_type": "6-c Cu-N4F2 node",
    "interpenetration": 0,
    "pore_size_A": 3.5,
    "pore_volume_cc_g": 0.18,
    "bet_m2_g": 300,
    "density_g_cc": 1.91,
    "metals": [
      "Cu"
    ],
    "ligands": [
      {
        "name": "pyz",
        "fullname": "pyrazine",
        "smiles": "c1cnccn1"
      },
      {
        "name": "SiF6",
        "fullname": "hexafluorosilicate (pillar)",
        "smiles": "[Si-2](F)(F)(F)(F)(F)F"
      }
    ],
    "cod_id": null,
    "cif_local": null,
    "applications": [
      {
        "name": "Trace CO₂ removal",
        "status": "demonstrated"
      },
      {
        "name": "CO₂/N₂ separation",
        "status": "demonstrated"
      }
    ],
    "sorption": [
      {
        "gas": "CO₂",
        "T_K": 298,
        "P_bar": 0.001,
        "uptake": 1.24,
        "unit": "mmol/g"
      }
    ],
    "description": "SIFSIX-3-Cu shrinks the SIFSIX-3-Zn pore to 3.50 Å through smaller Cu(II)–N bonds. The result is an exceptional CO₂ uptake at very low partial pressures (ppm-level), making it a leading material for direct air capture.",
    "references": [
      {
        "primary": true,
        "authors": "Shekhah, O.; Belmabkhout, Y.; Chen, Z.; Guillerm, V.; Cairns, A.; Adil, K.; Eddaoudi, M.",
        "year": 2014,
        "title": "Made-to-order metal-organic frameworks for trace carbon dioxide removal and air capture",
        "journal": "Nat. Commun.",
        "volume": "5",
        "pages": "4228",
        "doi": "10.1038/ncomms5228"
      }
    ],
    "category": "SIFSIX / Hybrid pillared"
  },
  {
    "id": "TIFSIX-2-Cu-i",
    "name": "TIFSIX-2-Cu-i",
    "aliases": [
      "Cu-TIFSIX-2-i"
    ],
    "formula": "CuTiF6(4,4'-dipyridylacetylene)2",
    "formula_clean": "[Cu(TiF6)(dpa)2]n",
    "year": 2016,
    "group": "Chen (UT San Antonio)",
    "crystal_system": "Tetragonal",
    "space_group": "P4/mmm",
    "a": null,
    "b": null,
    "c": null,
    "topology": "pcu",
    "sbu": "Cu(II) with TiF6²⁻ axial pillars",
    "sbu_type": "6-c Cu-N4F2 node",
    "interpenetration": 2,
    "pore_size_A": 5.0,
    "pore_volume_cc_g": 0.3,
    "bet_m2_g": 685,
    "density_g_cc": 1.45,
    "metals": [
      "Cu"
    ],
    "ligands": [
      {
        "name": "dpa",
        "fullname": "4,4'-dipyridylacetylene",
        "smiles": "C(#Cc1ccncc1)c1ccncc1"
      },
      {
        "name": "TiF6",
        "fullname": "hexafluorotitanate (pillar)",
        "smiles": "[Ti-2](F)(F)(F)(F)(F)F"
      }
    ],
    "cod_id": null,
    "cif_local": null,
    "applications": [
      {
        "name": "Acetylene/ethylene separation",
        "status": "demonstrated"
      },
      {
        "name": "Hydrocarbon separation",
        "status": "demonstrated"
      }
    ],
    "sorption": [],
    "description": "TIFSIX-2-Cu-i is a doubly interpenetrated SIFSIX analogue with TiF6²⁻ pillars. The interpenetration creates strong binding pockets that distinguish acetylene from ethylene with record selectivity — a key step in olefin purification.",
    "references": [
      {
        "primary": true,
        "authors": "Cui, X.; Chen, K.; Xing, H.; Yang, Q.; Krishna, R.; Bao, Z.; Wu, H.; Zhou, W.; Dong, X.; Han, Y.; Li, B.; Ren, Q.; Zaworotko, M. J.; Chen, B.",
        "year": 2016,
        "title": "Pore chemistry and size control in hybrid porous materials for acetylene capture from ethylene",
        "journal": "Science",
        "volume": "353",
        "pages": "141–144",
        "doi": "10.1126/science.aaf2458"
      }
    ],
    "category": "SIFSIX / Hybrid pillared"
  },
  {
    "id": "Mg2(dobpdc)",
    "name": "Mg₂(dobpdc)",
    "aliases": [
      "Mg-IRMOF-74-II",
      "MOF-74-II"
    ],
    "formula": "Mg2(DOBPDC)",
    "formula_clean": "[Mg2(DOBPDC)]n",
    "year": 2012,
    "group": "Long (Berkeley)",
    "crystal_system": "Trigonal",
    "space_group": "R-3",
    "a": 21.75,
    "b": 21.75,
    "c": 6.91,
    "topology": "etb",
    "sbu": "Mg–O–C–O helical chain",
    "sbu_type": "1D Mg-O rod",
    "interpenetration": 0,
    "pore_size_A": 21.0,
    "pore_volume_cc_g": 0.91,
    "bet_m2_g": 3270,
    "density_g_cc": 0.55,
    "metals": [
      "Mg"
    ],
    "ligands": [
      {
        "name": "DOBPDC",
        "fullname": "4,4'-dioxidobiphenyl-3,3'-dicarboxylate",
        "smiles": "OC(=O)c1ccc(-c2cc(C(O)=O)c(O)c(O)c2)c(O)c1O"
      }
    ],
    "cod_id": null,
    "cif_local": null,
    "applications": [
      {
        "name": "CO₂ capture",
        "status": "demonstrated"
      },
      {
        "name": "Open-metal-site adsorbent",
        "status": "demonstrated"
      }
    ],
    "sorption": [],
    "description": "Mg₂(dobpdc) is an expanded analogue of Mg-MOF-74 with the BPDC-style linker, giving 21 Å hexagonal channels lined by coordinatively unsaturated Mg²⁺ sites. Mainly studied as a scaffold for amine functionalisation (mmen, dmen, dmpn).",
    "references": [
      {
        "primary": true,
        "authors": "McDonald, T. M.; Lee, W. R.; Mason, J. A.; Wiers, B. M.; Hong, C. S.; Long, J. R.",
        "year": 2012,
        "title": "Capture of Carbon Dioxide from Air and Flue Gas in the Alkylamine-Appended Metal-Organic Framework mmen-Mg₂(dobpdc)",
        "journal": "J. Am. Chem. Soc.",
        "volume": "134",
        "pages": "7056–7065",
        "doi": "10.1021/ja300034j"
      }
    ],
    "category": "MOF-74 expansion / CO₂ capture"
  },
  {
    "id": "mmen-Mg2(dobpdc)",
    "name": "mmen-Mg₂(dobpdc)",
    "aliases": [
      "amine-Mg2(dobpdc)"
    ],
    "formula": "(mmen)2Mg2(DOBPDC)",
    "formula_clean": "[(mmen)2Mg2(DOBPDC)]n",
    "year": 2015,
    "group": "Long (Berkeley)",
    "crystal_system": "Trigonal",
    "space_group": "R-3",
    "a": null,
    "b": null,
    "c": null,
    "topology": "etb",
    "sbu": "Mg–O–C–O helical chain (amine-grafted)",
    "sbu_type": "1D Mg-O rod with N-tether",
    "interpenetration": 0,
    "pore_size_A": 17.0,
    "pore_volume_cc_g": 0.65,
    "bet_m2_g": 70,
    "density_g_cc": 0.75,
    "metals": [
      "Mg"
    ],
    "ligands": [
      {
        "name": "DOBPDC",
        "fullname": "4,4'-dioxidobiphenyl-3,3'-dicarboxylate",
        "smiles": "OC(=O)c1ccc(-c2cc(C(O)=O)c(O)c(O)c2)c(O)c1O"
      },
      {
        "name": "mmen",
        "fullname": "N,N'-dimethylethylenediamine",
        "smiles": "CNCCNC"
      }
    ],
    "cod_id": null,
    "cif_local": null,
    "applications": [
      {
        "name": "Cooperative CO₂ capture",
        "status": "demonstrated"
      },
      {
        "name": "Post-combustion CO₂ capture",
        "status": "demonstrated"
      },
      {
        "name": "Direct air capture",
        "status": "demonstrated"
      }
    ],
    "sorption": [
      {
        "gas": "CO₂",
        "T_K": 313,
        "P_bar": 0.15,
        "uptake": 2.0,
        "unit": "mmol/g"
      }
    ],
    "description": "Diamine-appended Mg₂(dobpdc) shows a cooperative, step-shaped CO₂ isotherm caused by chain-of-ammonium-carbamate formation along the open-metal sites. This is the prototype of a new class of CO₂ sorbents combining MOF stability with amine-like reactivity at low partial pressures.",
    "references": [
      {
        "primary": true,
        "authors": "McDonald, T. M.; Mason, J. A.; Kong, X.; Bloch, E. D.; Gygi, D.; Dani, A.; Crocellà, V.; Giordanino, F.; Odoh, S. O.; Drisdell, W. S.; Vlaisavljevich, B.; Dzubak, A. L.; Poloni, R.; Schnell, S. K.; Planas, N.; Lee, K.; Pascal, T.; Wan, L. F.; Prendergast, D.; Neaton, J. B.; Smit, B.; Kortright, J. B.; Gagliardi, L.; Bordiga, S.; Reimer, J. A.; Long, J. R.",
        "year": 2015,
        "title": "Cooperative insertion of CO₂ in diamine-appended metal-organic frameworks",
        "journal": "Nature",
        "volume": "519",
        "pages": "303–308",
        "doi": "10.1038/nature14327"
      }
    ],
    "category": "MOF-74 expansion / CO₂ capture"
  },
  {
    "id": "DUT-49",
    "name": "DUT-49",
    "aliases": [],
    "formula": "Cu2(BBCDC)",
    "formula_clean": "[Cu2(BBCDC)]n",
    "year": 2016,
    "group": "Kaskel (Dresden)",
    "crystal_system": "Cubic",
    "space_group": "Fm-3m",
    "a": null,
    "b": null,
    "c": null,
    "topology": "fcu",
    "sbu": "Cu2(CO2)4 paddlewheel",
    "sbu_type": "Dicopper paddlewheel",
    "interpenetration": 0,
    "pore_size_A": 24.0,
    "pore_volume_cc_g": 2.91,
    "bet_m2_g": 5476,
    "density_g_cc": 0.31,
    "metals": [
      "Cu"
    ],
    "ligands": [
      {
        "name": "BBCDC",
        "fullname": "9,9'-([1,1'-biphenyl]-4,4'-diyl)bis(9H-carbazole-3,6-dicarboxylate)",
        "smiles": "OC(=O)c1ccc2n(-c3ccc(-c4ccc5n(-c6ccc(C(O)=O)cc6C(O)=O)c6ccc(C(O)=O)cc6c5c4)cc3)c3ccc(C(O)=O)cc3c2c1"
      }
    ],
    "cod_id": null,
    "cif_local": null,
    "applications": [
      {
        "name": "Negative gas adsorption",
        "status": "demonstrated"
      },
      {
        "name": "Pressure-amplified storage",
        "status": "proposed"
      }
    ],
    "sorption": [],
    "description": "DUT-49 famously exhibits negative gas adsorption — pressure-induced contraction releases methane from the framework, producing a step-wise decrease in uptake with increasing pressure. The carbazole-based tetracarboxylate linker buckles under guest pressure, opening a new design axis for stimuli-responsive MOFs.",
    "references": [
      {
        "primary": true,
        "authors": "Krause, S.; Bon, V.; Senkovska, I.; Stoeck, U.; Wallacher, D.; Többens, D. M.; Zander, S.; Pillai, R. S.; Maurin, G.; Coudert, F.-X.; Kaskel, S.",
        "year": 2016,
        "title": "A pressure-amplifying framework material with negative gas adsorption transitions",
        "journal": "Nature",
        "volume": "532",
        "pages": "348–352",
        "doi": "10.1038/nature17430"
      }
    ],
    "category": "Flexible / Stimuli-responsive MOF"
  },
  {
    "id": "Co(BDP)",
    "name": "Co(BDP)",
    "aliases": [
      "Co(1,4-benzenedipyrazolate)"
    ],
    "formula": "Co(BDP)",
    "formula_clean": "[Co(BDP)]n",
    "year": 2010,
    "group": "Long (Berkeley)",
    "crystal_system": "Tetragonal",
    "space_group": "I4_1/amd",
    "a": null,
    "b": null,
    "c": null,
    "topology": "pcu",
    "sbu": "Co(II) tetrahedral",
    "sbu_type": "Single Co-N4 node",
    "interpenetration": 0,
    "pore_size_A": 10.0,
    "pore_volume_cc_g": 0.93,
    "bet_m2_g": 2030,
    "density_g_cc": 0.74,
    "metals": [
      "Co"
    ],
    "ligands": [
      {
        "name": "BDP",
        "fullname": "1,4-benzenedi(4'-pyrazolyl)",
        "smiles": "c1cc(-c2cc[nH]n2)ccc1-c1cc[nH]n1"
      }
    ],
    "cod_id": null,
    "cif_local": null,
    "applications": [
      {
        "name": "Step-wise H₂ storage",
        "status": "demonstrated"
      },
      {
        "name": "Step-wise CH₄ storage",
        "status": "demonstrated"
      },
      {
        "name": "Pressure-controlled gas delivery",
        "status": "demonstrated"
      }
    ],
    "sorption": [],
    "description": "Co(BDP) undergoes a series of structural phase transitions from a closed to an open form as gas pressure increases, producing isotherms with multiple steps. The pyrazolate-based linker confers exceptional thermal and chemical stability.",
    "references": [
      {
        "primary": true,
        "authors": "Choi, H. J.; Dincă, M.; Long, J. R.",
        "year": 2008,
        "title": "Broadly Hysteretic H₂ Adsorption in the Microporous Metal-Organic Framework Co(1,4-benzenedipyrazolate)",
        "journal": "J. Am. Chem. Soc.",
        "volume": "130",
        "pages": "7848–7850",
        "doi": "10.1021/ja8024092"
      }
    ],
    "category": "Flexible / Stimuli-responsive MOF"
  },
  {
    "id": "DMOF-1",
    "name": "DMOF-1",
    "aliases": [
      "Zn(BDC)(DABCO)0.5"
    ],
    "formula": "Zn2(BDC)2(DABCO)",
    "formula_clean": "[Zn2(BDC)2(DABCO)]n",
    "year": 2004,
    "group": "Kim (KAIST) / Dybtsev",
    "crystal_system": "Tetragonal",
    "space_group": "P4/mmm",
    "a": null,
    "b": null,
    "c": null,
    "topology": "pcu",
    "sbu": "Zn2(CO2)4 paddlewheel + DABCO pillar",
    "sbu_type": "Pillared paddlewheel",
    "interpenetration": 0,
    "pore_size_A": 7.5,
    "pore_volume_cc_g": 0.65,
    "bet_m2_g": 1980,
    "density_g_cc": 0.84,
    "metals": [
      "Zn"
    ],
    "ligands": [
      {
