Repository: LJBarbour/MOF-Atlas

## What's in this folder

- **`mof-atlas.html`** — the app, ~1.1 MB. Embeds the database, SmilesDrawer (for 2D ligand structures), 3Dmol.js (for the 3D crystal viewer) and all app code in one file.
- **`mofs.json`** — the database in editable form. The app reads this if it sits next to the HTML; otherwise it uses the copy embedded in the HTML as a fallback.
- **`fetch_cifs.py`** — helper that downloads CIFs from the Crystallography Open Database for entries with a recorded `cod_id`, into a sibling `cif/` folder.
- **`README.md`** — this file.

File: mofs.json (part 5 of 6)
[
        "name": "BDC",
        "fullname": "1,4-benzenedicarboxylate",
        "smiles": "OC(=O)c1ccc(cc1)C(O)=O"
      },
      {
        "name": "DABCO",
        "fullname": "1,4-diazabicyclo[2.2.2]octane (pillar)",
        "smiles": "C1CN2CCN1CC2"
      }
    ],
    "cod_id": null,
    "cif_local": null,
    "applications": [
      {
        "name": "Selective gas separation",
        "status": "demonstrated"
      },
      {
        "name": "Solvent absorption",
        "status": "demonstrated"
      }
    ],
    "sorption": [],
    "description": "DMOF-1 is the canonical pillared paddlewheel framework: Zn₂ paddlewheels linked by BDC into 2D sheets, pillared by DABCO into a 3D pcu net. Its rectangular channels and tunable functionality (via BDC modification) make DMOF a workhorse platform for separations research.",
    "references": [
      {
        "primary": true,
        "authors": "Dybtsev, D. N.; Chun, H.; Kim, K.",
        "year": 2004,
        "title": "Rigid and Flexible: A Highly Porous Metal-Organic Framework with Unusual Guest-Dependent Dynamic Behavior",
        "journal": "Angew. Chem. Int. Ed.",
        "volume": "43",
        "pages": "5033–5036",
        "doi": "10.1002/anie.200460217"
      }
    ],
    "category": "Pillared paddlewheel"
  },
  {
    "id": "Cu3(HHTP)2",
    "name": "Cu₃(HHTP)₂",
    "aliases": [
      "Cu-HHTP",
      "Cu-CAT-1"
    ],
    "formula": "Cu3(HHTP)2",
    "formula_clean": "[Cu3(HHTP)2]n",
    "year": 2012,
    "group": "Dincă (MIT) / Yaghi",
    "crystal_system": "Hexagonal",
    "space_group": "P6/mmm",
    "a": 21.7,
    "b": 21.7,
    "c": 6.6,
    "topology": "hcb",
    "sbu": "Cu(II) square-planar",
    "sbu_type": "Cu-O4 node (2D layer)",
    "interpenetration": 0,
    "pore_size_A": 18.0,
    "pore_volume_cc_g": 0.45,
    "bet_m2_g": 425,
    "density_g_cc": 1.1,
    "metals": [
      "Cu"
    ],
    "ligands": [
      {
        "name": "HHTP",
        "fullname": "2,3,6,7,10,11-hexahydroxytriphenylene",
        "smiles": "Oc1c(O)c(O)c2c(O)c(O)c(O)c3c(O)c(O)c1c23"
      }
    ],
    "cod_id": null,
    "cif_local": null,
    "applications": [
      {
        "name": "Electrocatalysis",
        "status": "demonstrated"
      },
      {
        "name": "Chemiresistive gas sensing",
        "status": "demonstrated"
      },
      {
        "name": "Supercapacitor electrodes",
        "status": "demonstrated"
      }
    ],
    "sorption": [],
    "description": "Cu₃(HHTP)₂ is a 2D conductive MOF built from Cu(II) bis(catecholate) nodes and triphenylene linkers stacked into hexagonal columns. The π-d conjugation gives in-plane conductivity around 0.2 S/cm — among the highest for a MOF — enabling electronic device applications.",
    "references": [
      {
        "primary": true,
        "authors": "Hmadeh, M.; Lu, Z.; Liu, Z.; Gándara, F.; Furukawa, H.; Wan, S.; Augustyn, V.; Chang, R.; Liao, L.; Zhou, F.; Perre, E.; Ozolins, V.; Suenaga, K.; Duan, X.; Dunn, B.; Yamamto, Y.; Terasaki, O.; Yaghi, O. M.",
        "year": 2012,
        "title": "New Porous Crystals of Extended Metal-Catecholates",
        "journal": "Chem. Mater.",
        "volume": "24",
        "pages": "3511–3513",
        "doi": "10.1021/cm301194a"
      }
    ],
    "category": "2D Conductive MOF"
  },
  {
    "id": "Ni3(HITP)2",
    "name": "Ni₃(HITP)₂",
    "aliases": [
      "Ni-HITP"
    ],
    "formula": "Ni3(HITP)2",
    "formula_clean": "[Ni3(HITP)2]n",
    "year": 2014,
    "group": "Dincă (MIT)",
    "crystal_system": "Hexagonal",
    "space_group": "P6/mmm",
    "a": 21.9,
    "b": 21.9,
    "c": 6.6,
    "topology": "hcb",
    "sbu": "Ni(II) square-planar",
    "sbu_type": "Ni-N4 node (2D layer)",
    "interpenetration": 0,
    "pore_size_A": 15.0,
    "pore_volume_cc_g": 0.5,
    "bet_m2_g": 630,
    "density_g_cc": 1.05,
    "metals": [
      "Ni"
    ],
    "ligands": [
      {
        "name": "HITP",
        "fullname": "2,3,6,7,10,11-hexaiminotriphenylene",
        "smiles": "Nc1c(N)c(N)c2c(N)c(N)c(N)c3c(N)c(N)c1c23"
      }
    ],
    "cod_id": null,
    "cif_local": null,
    "applications": [
      {
        "name": "Electrocatalysis (ORR, HER)",
        "status": "demonstrated"
      },
      {
        "name": "Supercapacitor electrodes",
        "status": "demonstrated"
      },
      {
        "name": "Conductive porous material",
        "status": "demonstrated"
      }
    ],
    "sorption": [],
    "description": "Ni₃(HITP)₂ is the bench-mark conductive MOF: a 2D hexagonal sheet of Ni(II) bis(diimine) units stacked into channels, with in-plane conductivity above 40 S/cm. The graphite-like π-stacking and porosity together support electrocatalysis, capacitive energy storage, and pollutant sensing.",
    "references": [
      {
        "primary": true,
        "authors": "Sheberla, D.; Sun, L.; Blood-Forsythe, M. A.; Er, S.; Wade, C. R.; Brozek, C. K.; Aspuru-Guzik, A.; Dincă, M.",
        "year": 2014,
        "title": "High Electrical Conductivity in Ni₃(2,3,6,7,10,11-hexaiminotriphenylene)₂, a Semiconducting Metal-Organic Graphene Analogue",
        "journal": "J. Am. Chem. Soc.",
        "volume": "136",
        "pages": "8859–8862",
        "doi": "10.1021/ja502765n"
      }
    ],
    "category": "2D Conductive MOF"
  },
  {
    "id": "MOF-76",
    "name": "MOF-76",
    "aliases": [
      "Tb-BTC"
    ],
    "formula": "Tb(BTC)(H2O)",
    "formula_clean": "[Tb(BTC)(H2O)]n",
    "year": 2007,
    "group": "Yaghi / Rosi",
    "crystal_system": "Monoclinic",
    "space_group": "C2/c",
    "a": null,
    "b": null,
    "c": null,
    "topology": "rod",
    "sbu": "Tb(III)-O chain",
    "sbu_type": "Lanthanide carboxylate rod",
    "interpenetration": 0,
    "pore_size_A": 6.6,
    "pore_volume_cc_g": 0.3,
    "bet_m2_g": 900,
    "density_g_cc": 1.34,
    "metals": [
      "Tb"
    ],
    "ligands": [
      {
        "name": "BTC",
        "fullname": "1,3,5-benzenetricarboxylate",
        "smiles": "OC(=O)c1cc(C(O)=O)cc(C(O)=O)c1"
      }
    ],
    "cod_id": null,
    "cif_local": null,
    "applications": [
      {
        "name": "Luminescent sensing",
        "status": "demonstrated"
      },
      {
        "name": "Anion sensing",
        "status": "demonstrated"
      },
      {
        "name": "Heterogeneous catalysis",
        "status": "demonstrated"
      }
    ],
    "sorption": [],
    "description": "MOF-76 is among the most studied luminescent MOFs. The Tb(III) ⁵D₄ → ⁷F₅ transition at 545 nm responds to guest exchange in the open coordination site, enabling ratiometric chemical sensing of anions and small molecules.",
    "references": [
      {
        "primary": true,
        "authors": "Rosi, N. L.; Kim, J.; Eddaoudi, M.; Chen, B.; O'Keeffe, M.; Yaghi, O. M.",
        "year": 2005,
        "title": "Rod Packings and Metal-Organic Frameworks Constructed from Rod-Shaped Secondary Building Units",
        "journal": "J. Am. Chem. Soc.",
        "volume": "127",
        "pages": "1504–1518",
        "doi": "10.1021/ja045123o"
      }
    ],
    "category": "Lanthanide MOF"
  },
  {
    "id": "Eu-BTC",
    "name": "Eu-BTC",
    "aliases": [],
    "formula": "Eu(BTC)(H2O)",
    "formula_clean": "[Eu(BTC)(H2O)]n",
    "year": 2007,
    "group": "Various (lanthanide isostructural to MOF-76)",
    "crystal_system": "Monoclinic",
    "space_group": "C2/c",
    "a": null,
    "b": null,
    "c": null,
    "topology": "rod",
    "sbu": "Eu(III)-O chain",
    "sbu_type": "Lanthanide carboxylate rod",
    "interpenetration": 0,
    "pore_size_A": 6.6,
    "pore_volume_cc_g": 0.3,
    "bet_m2_g": 820,
    "density_g_cc": 1.36,
    "metals": [
      "Eu"
    ],
    "ligands": [
      {
        "name": "BTC",
        "fullname": "1,3,5-benzenetricarboxylate",
        "smiles": "OC(=O)c1cc(C(O)=O)cc(C(O)=O)c1"
      }
    ],
    "cod_id": null,
    "cif_local": null,
    "applications": [
      {
        "name": "Red luminescence",
        "status": "demonstrated"
      },
      {
        "name": "Luminescent thermometry",
        "status": "demonstrated"
      },
      {
        "name": "Anion sensing",
        "status": "demonstrated"
      }
    ],
    "sorption": [],
    "description": "Eu-BTC is the Eu(III) analogue of MOF-76, with characteristic red emission from the Eu(III) ⁵D₀ → ⁷F₂ transition near 615 nm. Tb/Eu mixtures form ratiometric luminescent thermometers used for nanoscale temperature mapping.",
    "references": [
      {
        "primary": true,
        "authors": "Reineke, T. M.; Eddaoudi, M.; Fehr, M.; Kelley, D.; Yaghi, O. M.",
        "year": 1999,
        "title": "From Condensed Lanthanide Coordination Solids to Microporous Frameworks Having Accessible Metal Sites",
        "journal": "J. Am. Chem. Soc.",
        "volume": "121",
        "pages": "1651–1657",
        "doi": "10.1021/ja983577d"
      }
    ],
    "category": "Lanthanide MOF"
  },
  {
    "id": "bio-MOF-1",
    "name": "bio-MOF-1",
    "aliases": [],
    "formula": "Zn8(ad)4(BPDC)6",
    "formula_clean": "[Zn8(adenine)4(BPDC)6]n",
    "year": 2009,
    "group": "Rosi (Pittsburgh)",
    "crystal_system": "Tetragonal",
    "space_group": "I4/mmm",
    "a": null,
    "b": null,
    "c": null,
    "topology": "rht",
    "sbu": "Zn8 adeninate cluster",
    "sbu_type": "Octanuclear Zn-adenine cluster",
    "interpenetration": 0,
    "pore_size_A": 15.0,
    "pore_volume_cc_g": 0.75,
    "bet_m2_g": 1700,
    "density_g_cc": 0.71,
    "metals": [
      "Zn"
    ],
    "ligands": [
      {
        "name": "adenine",
        "fullname": "adenine (nucleobase)",
        "smiles": "Nc1ncnc2[nH]cnc12"
      },
      {
        "name": "BPDC",
        "fullname": "biphenyl-4,4'-dicarboxylate",
        "smiles": "OC(=O)c1ccc(-c2ccc(C(O)=O)cc2)cc1"
      }
    ],
    "cod_id": null,
    "cif_local": null,
    "applications": [
      {
        "name": "Drug delivery (procainamide)",
        "status": "demonstrated"
      },
      {
        "name": "Cation exchange",
        "status": "demonstrated"
      },
      {
        "name": "Biocompatible scaffold",
        "status": "demonstrated"
      }
    ],
    "sorption": [],
    "description": "bio-MOF-1 incorporates the nucleobase adenine as a structural component, giving an anionic framework that hosts cationic guests via ion exchange. Loaded with procainamide HCl, it demonstrated controlled drug release in physiological media, opening biocompatible MOF design.",
    "references": [
      {
        "primary": true,
        "authors": "An, J.; Geib, S. J.; Rosi, N. L.",
        "year": 2009,
        "title": "Cation-Triggered Drug Release from a Porous Zinc-Adeninate Metal-Organic Framework",
        "journal": "J. Am. Chem. Soc.",
        "volume": "131",
        "pages": "8376–8377",
        "doi": "10.1021/ja902972w"
      }
    ],
    "category": "Bio-MOF / Biocompatible"
  },
  {
    "id": "MOF-2",
    "name": "MOF-2",
    "aliases": [],
    "formula": "Zn(BDC)(H2O)·DMF",
    "formula_clean": "[Zn(BDC)(H2O)]n",
    "year": 1998,
    "group": "Yaghi (Arizona State)",
    "crystal_system": "Monoclinic",
    "space_group": "P2_1/n",
    "a": null,
    "b": null,
    "c": null,
    "topology": "sql",
    "sbu": "Zn2(CO2)4 paddlewheel",
    "sbu_type": "Dinuclear Zn paddlewheel",
    "interpenetration": 0,
    "pore_size_A": 6.0,
    "pore_volume_cc_g": 0.1,
    "bet_m2_g": 270,
    "density_g_cc": 1.51,
    "metals": [
      "Zn"
    ],
    "ligands": [
      {
        "name": "BDC",
        "fullname": "1,4-benzenedicarboxylate",
        "smiles": "OC(=O)c1ccc(cc1)C(O)=O"
      }
    ],
    "cod_id": null,
    "cif_local": null,
    "applications": [
      {
        "name": "Foundational layered MOF",
        "status": "demonstrated"
      }
    ],
    "sorption": [],
    "description": "MOF-2 introduced the Zn-paddlewheel + dicarboxylate layered platform that preceded MOF-5. Sheets of Zn₂(CO₂)₄ paddlewheels bridged by BDC form a sql net; weak inter-layer interactions limit permanent porosity, prompting the design of 3D MOF-5 the following year.",
    "references": [
      {
        "primary": true,
        "authors": "Li, H.; Eddaoudi, M.; Groy, T. L.; Yaghi, O. M.",
        "year": 1998,
        "title": "Establishing Microporosity in Open Metal-Organic Frameworks: Gas Sorption Isotherms for Zn(BDC)·(DMF)(H2O)",
        "journal": "J. Am. Chem. Soc.",
        "volume": "120",
        "pages": "8571–8572",
        "doi": "10.1021/ja981669x"
      }
    ],
    "category": "Foundational / Zn-paddlewheel"
  },
  {
    "id": "MFM-300(In)",
    "name": "MFM-300(In)",
    "aliases": [
      "NOTT-300(In)"
    ],
    "formula": "In2(OH)2(BPTC)",
    "formula_clean": "[In2(OH)2(BPTC)]n",
    "year": 2012,
    "group": "Schröder (Manchester / Nottingham)",
    "crystal_system": "Tetragonal",
    "space_group": "I4_122",
    "a": null,
    "b": null,
    "c": null,
    "topology": "sra",
    "sbu": "μ-OH-bridged In(III) chain",
    "sbu_type": "Infinite In-OH rod",
    "interpenetration": 0,
    "pore_size_A": 6.5,
    "pore_volume_cc_g": 0.42,
    "bet_m2_g": 1071,
    "density_g_cc": 1.16,
    "metals": [
      "In"
    ],
    "ligands": [
      {
        "name": "BPTC",
        "fullname": "3,3',5,5'-biphenyltetracarboxylate",
        "smiles": "OC(=O)c1cc(C(O)=O)cc(-c2cc(C(O)=O)cc(C(O)=O)c2)c1"
      }
    ],
    "cod_id": null,
    "cif_local": null,
    "applications": [
      {
        "name": "SO₂ adsorption / capture",
        "status": "demonstrated"
      },
      {
        "name": "H₂S removal",
        "status": "demonstrated"
      },
      {
        "name": "CO₂ capture",
        "status": "demonstrated"
      }
    ],
    "sorption": [],
    "description": "MFM-300(In) and its Al/Sc/Fe analogues are among the most chemically robust MOFs reported. The bridging hydroxyls hydrogen-bond strongly with acidic guests like SO₂ and H₂S, enabling unprecedented capture capacities at low partial pressures with full reversibility.",
    "references": [
      {
        "primary": true,
        "authors": "Yang, S.; Sun, J.; Ramirez-Cuesta, A. J.; Callear, S. K.; David, W. I. F.; Anderson, D. P.; Newby, R.; Blake, A. J.; Parker, J. E.; Tang, C. C.; Schröder, M.",
        "year": 2012,
        "title": "Selectivity and direct visualization of carbon dioxide and sulfur dioxide in a decorated porous host",
        "journal": "Nat. Chem.",
        "volume": "4",
        "pages": "887–894",
        "doi": "10.1038/nchem.1457"
      }
    ],
    "category": "MFM / In-carboxylate"
  },
  {
    "id": "MFM-300(Al)",
    "name": "MFM-300(Al)",
    "aliases": [
      "Al-MFM-300"
    ],
    "formula": "Al2(OH)2(BPTC)",
    "formula_clean": "[Al2(OH)2(BPTC)]n",
    "year": 2014,
    "group": "Schröder (Manchester)",
    "crystal_system": "Tetragonal",
    "space_group": "I4_122",
    "a": null,
    "b": null,
    "c": null,
    "topology": "sra",
    "sbu": "μ-OH-bridged Al(III) chain",
    "sbu_type": "Infinite Al-OH rod",
    "interpenetration": 0,
    "pore_size_A": 6.5,
    "pore_volume_cc_g": 0.42,
    "bet_m2_g": 1370,
    "density_g_cc": 1.08,
    "metals": [
      "Al"
    ],
    "ligands": [
      {
        "name": "BPTC",
        "fullname": "3,3',5,5'-biphenyltetracarboxylate",
        "smiles": "OC(=O)c1cc(C(O)=O)cc(-c2cc(C(O)=O)cc(C(O)=O)c2)c1"
      }
    ],
    "cod_id": null,
    "cif_local": null,
    "applications": [
      {
        "name": "NH₃ adsorption",
        "status": "demonstrated"
      },
      {
        "name": "Hydrocarbon separation",
        "status": "demonstrated"
      },
      {
        "name": "Iodine capture",
        "status": "demonstrated"
      }
    ],
    "sorption": [],
    "description": "MFM-300(Al) is the lighter and cheaper Al analogue of MFM-300(In), with even higher BET surface area. Detailed neutron diffraction has been used to visualise NH₃ binding at the hydroxyl groups — molecular-level insight rare among MOFs.",
    "references": [
      {
        "primary": true,
        "authors": "Ibarra, I. A.; Yang, S.; Lin, X.; Blake, A. J.; Rizkallah, P. J.; Nowell, H.; Allan, D. R.; Champness, N. R.; Hubberstey, P.; Schröder, M.",
        "year": 2011,
        "title": "Structures and H₂ adsorption properties of porous scandium metal-organic frameworks",
        "journal": "Chem. Commun.",
        "volume": "47",
        "pages": "8304–8306",
        "doi": "10.1039/C1CC11168J"
      }
    ],
    "category": "MFM / Al-carboxylate"
  },
  {
    "id": "MOF-841",
    "name": "MOF-841",
    "aliases": [],
    "formula": "Zr6O4(OH)4(MTB)2",
    "formula_clean": "[Zr6O4(OH)4(MTB)2]n",
    "year": 2014,
    "group": "Yaghi (Berkeley)",
    "crystal_system": "Tetragonal",
    "space_group": "I4_1/a",
    "a": null,
    "b": null,
    "c": null,
    "topology": "flu",
    "sbu": "Zr6O4(OH)4(CO2)8",
    "sbu_type": "Zr6 8-c cluster",
    "interpenetration": 0,
    "pore_size_A": 9.2,
    "pore_volume_cc_g": 0.53,
    "bet_m2_g": 1390,
    "density_g_cc": 0.99,
    "metals": [
      "Zr"
    ],
    "ligands": [
      {
        "name": "MTB",
        "fullname": "4,4',4'',4'''-methanetetrayltetrabenzoate",
        "smiles": "OC(=O)c1ccc(C(c2ccc(C(O)=O)cc2)(c2ccc(C(O)=O)cc2)c2ccc(C(O)=O)cc2)cc1"
      }
    ],
    "cod_id": null,
    "cif_local": null,
    "applications": [
      {
        "name": "Water harvesting",
        "status": "demonstrated"
      },
      {
        "name": "Sorption-driven cooling",
        "status": "demonstrated"
      }
    ],
    "sorption": [],
    "description": "MOF-841 was one of the top water-harvesting candidates identified in the Furukawa 2014 survey, with high uptake, sharp step at the relevant humidity, and reversibility across many cycles.",
    "references": [
      {
        "primary": true,
        "authors": "Furukawa, H.; Gándara, F.; Zhang, Y.-B.; Jiang, J.; Queen, W. L.; Hudson, M. R.; Yaghi, O. M.",
        "year": 2014,
        "title": "Water Adsorption in Porous Metal–Organic Frameworks and Related Materials",
        "journal": "J. Am. Chem. Soc.",
        "volume": "136",
        "pages": "4369–4381",
        "doi": "10.1021/ja500330a"
      }
    ],
    "category": "Zr-carboxylate / Water harvesting"
  },
  {
    "id": "NOTT-103",
    "name": "NOTT-103",
    "aliases": [],
    "formula": "Cu2(L)",
    "formula_clean": "[Cu2(L)]n",
    "year": 2009,
    "group": "Schröder (Nottingham)",
    "crystal_system": "Trigonal",
    "space_group": "R-3m",
    "a": null,
    "b": null,
    "c": null,
    "topology": "nbo",
    "sbu": "Cu2(CO2)4 paddlewheel",
    "sbu_type": "Dicopper paddlewheel",
    "interpenetration": 0,
    "pore_size_A": 14.0,
    "pore_volume_cc_g": 1.18,
    "bet_m2_g": 2929,
    "density_g_cc": 0.63,
    "metals": [
      "Cu"
    ],
    "ligands": [
      {
        "name": "L",
        "fullname": "anthracene-extended biphenyl tetracarboxylate",
        "smiles": "OC(=O)c1cc(C(O)=O)cc(-c2ccc3c(c2)cc2cc(-c4cc(C(O)=O)cc(C(O)=O)c4)ccc2c3)c1"
      }
    ],
    "cod_id": null,
    "cif_local": null,
    "applications": [
      {
        "name": "H₂ storage",
        "status": "demonstrated"
      },
      {
        "name": "CH₄ storage",
        "status": "demonstrated"
      }
    ],
    "sorption": [],
    "description": "NOTT-103 incorporates an anthracene spacer in the tetracarboxylate, yielding extended channels and one of the higher H₂ uptakes in the NOTT family at 77 K.",
    "references": [
      {
        "primary": true,
        "authors": "Lin, X.; Telepeni, I.; Blake, A. J.; Dailly, A.; Brown, C. M.; Simmons, J. M.; Zoppi, M.; Walker, G. S.; Thomas, K. M.; Mays, T. J.; Hubberstey, P.; Champness, N. R.; Schröder, M.",
        "year": 2009,
        "title": "High Capacity Hydrogen Adsorption in Cu(II) Tetracarboxylate Framework Materials",
        "journal": "J. Am. Chem. Soc.",
        "volume": "131",
        "pages": "2159–2171",
        "doi": "10.1021/ja806624j"
      }
    ],
    "category": "Cu-carboxylate / NOTT series"
  },
  {
    "id": "PCN-12",
    "name": "PCN-12",
    "aliases": [],
    "formula": "Cu2(mdip)",
    "formula_clean": "[Cu2(mdip)(H2O)2]n",
    "year": 2008,
    "group": "Zhou (Texas A&M)",
    "crystal_system": "Triclinic",
    "space_group": "P-1",
    "a": null,
    "b": null,
    "c": null,
    "topology": "ntt",
    "sbu": "Cu2(CO2)4 paddlewheel",
    "sbu_type": "Dicopper paddlewheel",
    "interpenetration": 0,
    "pore_size_A": 9.5,
    "pore_volume_cc_g": 0.94,
    "bet_m2_g": 1943,
    "density_g_cc": 0.62,
    "metals": [
      "Cu"
    ],
    "ligands": [
      {
        "name": "mdip",
        "fullname": "5,5'-methylene-diisophthalate",
        "smiles": "OC(=O)c1cc(C(O)=O)cc(CC2=CC(C(O)=O)=CC(C(O)=O)=C2)c1"
      }
    ],
    "cod_id": null,
    "cif_local": null,
    "applications": [
      {
        "name": "H₂ storage",
        "status": "demonstrated"
      },
      {
        "name": "CH₄ storage",
        "status": "demonstrated"
      }
    ],
    "sorption": [],
    "description": "PCN-12 was one of the early high-H₂-capacity MOFs, exploiting the methylene-bridged diisophthalate to give open Cu(II) sites in two distinct cage environments.",
    "references": [
      {
        "primary": true,
        "authors": "Wang, X.-S.; Ma, S.; Sun, D.; Parkin, S.; Zhou, H.-C.",
        "year": 2006,
        "title": "A Mesoporous Metal-Organic Framework with Permanent Porosity",
        "journal": "J. Am. Chem. Soc.",
        "volume": "128",
        "pages": "16474–16475",
        "doi": "10.1021/ja066616r"
      }
    ],
    "category": "Cu-carboxylate"
  },
  {
    "id": "NU-109",
    "name": "NU-109",
    "aliases": [],
    "formula": "Cu3(L)",
    "formula_clean": "[Cu3(L)]n",
    "year": 2012,
    "group": "Hupp / Snurr (Northwestern)",
    "crystal_system": "Trigonal",
    "space_group": "P-3m1",
    "a": null,
    "b": null,
    "c": null,
    "topology": "ntt",
    "sbu": "Cu2(CO2)4 paddlewheel + Cu3O",
    "sbu_type": "Mixed Cu paddlewheel + trimer",
    "interpenetration": 0,
    "pore_size_A": 14.0,
    "pore_volume_cc_g": 3.75,
    "bet_m2_g": 7010,
    "density_g_cc": 0.24,
    "metals": [
      "Cu"
    ],
    "ligands": [
      {
        "name": "L",
        "fullname": "hexacarboxylate based on stiff aryl-alkyne core",
        "smiles": "OC(=O)c1cc(C(O)=O)cc(C#Cc2ccc(-c3ccc(C#Cc4cc(C(O)=O)cc(C(O)=O)c4)cc3)cc2)c1"
      }
    ],
    "cod_id": null,
    "cif_local": null,
    "applications": [
      {
        "name": "Ultrahigh surface area benchmark",
        "status": "demonstrated"
      }
    ],
    "sorption": [],
    "description": "NU-109 is the sister of NU-110 with a slightly shorter linker; together they pushed the BET surface-area record above 7,000 m²/g.",
    "references": [
      {
        "primary": true,
        "authors": "Farha, O. K.; Eryazici, I.; Jeong, N. C.; Hauser, B. G.; Wilmer, C. E.; Sarjeant, A. A.; Snurr, R. Q.; Nguyen, S. T.; Yazaydın, A. Ö.; Hupp, J. T.",
        "year": 2012,
        "title": "Metal-Organic Framework Materials with Ultrahigh Surface Areas: Is the Sky the Limit?",
        "journal": "J. Am. Chem. Soc.",
        "volume": "134",
        "pages": "15016–15021",
        "doi": "10.1021/ja3055639"
      }
    ],
    "category": "Cu-carboxylate / Ultrahigh-surface-area"
  },
  {
    "id": "DUT-32",
    "name": "DUT-32",
    "aliases": [],
    "formula": "Zn4O(BPDC)(BTCTB)4/3",
    "formula_clean": "[Zn4O(BPDC)(BTCTB)4/3]n",
    "year": 2014,
    "group": "Kaskel (Dresden)",
    "crystal_system": "Hexagonal",
    "space_group": "P6/mmm",
    "a": null,
    "b": null,
    "c": null,
    "topology": "umt",
    "sbu": "Zn4O(CO2)6",
    "sbu_type": "Zn4O cluster",
    "interpenetration": 0,
    "pore_size_A": 29.0,
    "pore_volume_cc_g": 3.16,
    "bet_m2_g": 6411,
    "density_g_cc": 0.3,
    "metals": [
      "Zn"
    ],
    "ligands": [
      {
        "name": "BPDC",
        "fullname": "biphenyl-4,4'-dicarboxylate",
        "smiles": "OC(=O)c1ccc(-c2ccc(C(O)=O)cc2)cc1"
      },
      {
        "name": "BTCTB",
        "fullname": "4,4',4''-(benzene-1,3,5-triyl-tribenzoate-extended)",
        "smiles": "OC(=O)c1ccc(-c2cc(-c3ccc(C(O)=O)cc3)cc(-c3ccc(C(O)=O)cc3)c2)cc1"
      }
    ],
    "cod_id": null,
    "cif_local": null,
    "applications": [
      {
        "name": "Gas storage",
        "status": "demonstrated"
      }
    ],
    "sorption": [],
    "description": "DUT-32 is the Kaskel-group ultrahigh-surface-area mixed-linker Zn4O framework, akin to UMCM-1 but with much larger BTCTB linkers, achieving 6,411 m²/g BET.",
    "references": [
      {
        "primary": true,
        "authors": "Stoeck, U.; Krause, S.; Bon, V.; Senkovska, I.; Kaskel, S.",
        "year": 2012,
        "title": "A highly porous metal-organic framework, constructed from a cuboctahedral super-molecular building block, with exceptionally high methane uptake",
        "journal": "Chem. Commun.",
        "volume": "48",
        "pages": "10841–10843",
        "doi": "10.1039/C2CC34840C"
      }
    ],
    "category": "Zn-carboxylate / Ultrahigh-surface-area"
  },
  {
    "id": "ZIF-69",
    "name": "ZIF-69",
    "aliases": [],
    "formula": "Zn(nIM)(cbIM)",
    "formula_clean": "[Zn(nIM)(cbIM)]n",
    "year": 2008,
    "group": "Yaghi (UCLA)",
    "crystal_system": "Hexagonal",
    "space_group": "P6_3/mmc",
    "a": null,
    "b": null,
    "c": null,
    "topology": "gme",
    "sbu": "Zn(N4) tetrahedral",
    "sbu_type": "Single tetrahedral Zn",
    "interpenetration": 0,
    "pore_size_A": 7.8,
    "pore_volume_cc_g": 0.45,
    "bet_m2_g": 950,
    "density_g_cc": 1.1,
    "metals": [
      "Zn"
    ],
    "ligands": [
      {
        "name": "nIM",
        "fullname": "2-nitroimidazolate",
        "smiles": "O=[N+]([O-])c1ncc[nH]1"
      },
      {
        "name": "cbIM",
        "fullname": "5-chlorobenzimidazolate",
        "smiles": "Clc1nc2ccccc2[nH]1"
      }
    ],
    "cod_id": null,
    "cif_local": null,
    "applications": [
      {
        "name": "CO₂ capture",
        "status": "demonstrated"
      },
      {
        "name": "CO₂/N₂ separation",
        "status": "demonstrated"
      }
    ],
    "sorption": [],
    "description": "ZIF-69 has the gme zeolite topology with nitro and chloro substituents lining the pores; the polar pore walls give one of the highest CO₂/N₂ selectivities among first-generation ZIFs.",
    "references": [
      {
        "primary": true,
        "authors": "Banerjee, R.; Phan, A.; Wang, B.; Knobler, C.; Furukawa, H.; O'Keeffe, M.; Yaghi, O. M.",
        "year": 2008,
        "title": "High-Throughput Synthesis of Zeolitic Imidazolate Frameworks and Application to CO₂ Capture",
        "journal": "Science",
        "volume": "319",
        "pages": "939–943",
        "doi": "10.1126/science.1152516"
      }
    ],
    "category": "ZIF / Zeolitic Imidazolate Framework"
  },
  {
    "id": "ZIF-100",
    "name": "ZIF-100",
    "aliases": [],
    "formula": "Zn20(cbIM)39(OH)",
    "formula_clean": "[Zn20(cbIM)39(OH)]n",
    "year": 2008,
    "group": "Yaghi (UCLA)",
    "crystal_system": "Cubic",
    "space_group": "Fm-3c",
    "a": null,
    "b": null,
    "c": null,
    "topology": "moz",
    "sbu": "Zn(N4) tetrahedral",
    "sbu_type": "Single tetrahedral Zn",
    "interpenetration": 0,
    "pore_size_A": 35.6,
    "pore_volume_cc_g": 0.51,
    "bet_m2_g": 595,
    "density_g_cc": 1.2,
    "metals": [
      "Zn"
    ],
    "ligands": [
      {
        "name": "cbIM",
        "fullname": "5-chlorobenzimidazolate",
        "smiles": "Clc1nc2ccccc2[nH]1"
      }
    ],
    "cod_id": null,
    "cif_local": null,
    "applications": [
      {
        "name": "CO₂ capture",
        "status": "demonstrated"
      },
      {
        "name": "Colossal-cage benchmark",
        "status": "demonstrated"
      }
    ],
    "sorption": [],
    "description": "ZIF-100 features 35.6 Å cages — among the largest ever reported for a zeolitic imidazolate framework — accessed through narrow apertures that yield strong CO₂ selectivity.",
    "references": [
      {
        "primary": true,
        "authors": "Wang, B.; Côté, A. P.; Furukawa, H.; O'Keeffe, M.; Yaghi, O. M.",
        "year": 2008,
        "title": "Colossal cages in zeolitic imidazolate frameworks as selective carbon dioxide reservoirs",
        "journal": "Nature",
        "volume": "453",
        "pages": "207–211",
        "doi": "10.1038/nature06900"
      }
    ],
    "category": "ZIF / Zeolitic Imidazolate Framework"
  },
  {
    "id": "Mn-MOF-74",
    "name": "Mn-MOF-74",
    "aliases": [
      "Mn2(dobdc)",
      "CPO-27-Mn"
    ],
    "formula": "Mn2(DOBDC)·(H2O)2",
    "formula_clean": "[Mn2(DOBDC)]n",
    "year": 2009,
    "group": "Long (Berkeley)",
    "crystal_system": "Trigonal",
    "space_group": "R-3",
    "a": 26.0,
    "b": 26.0,
    "c": 7.04,
    "topology": "etb",
    "sbu": "Mn–O–C–O helical chain",
    "sbu_type": "1D Mn-O rod",
    "interpenetration": 0,
    "pore_size_A": 11.0,
    "pore_volume_cc_g": 0.51,
    "bet_m2_g": 1102,
    "density_g_cc": 1.18,
    "metals": [
      "Mn"
    ],
    "ligands": [
      {
        "name": "DOBDC",
        "fullname": "2,5-dioxido-1,4-benzenedicarboxylate",
        "smiles": "OC(=O)c1cc(C(O)=O)c(O)c(O)c1"
      }
    ],
    "cod_id": null,
    "cif_local": null,
    "applications": [
      {
        "name": "O₂/N₂ separation",
        "status": "demonstrated"
      },
      {
        "name": "Alkene/alkane separation",
        "status": "demonstrated"
      },
      {
        "name": "NO storage",
        "status": "demonstrated"
      }
    ],
    "sorption": [],
    "description": "Mn-MOF-74 features high-spin Mn(II) open metal sites that bind O₂ reversibly via partial electron transfer, enabling air separation. The same sites bind π-acidic guests with characteristic enthalpies useful for olefin purification.",
    "references": [
      {
        "primary": true,
        "authors": "Zhou, W.; Wu, H.; Yildirim, T.",
        "year": 2008,
        "title": "Enhanced H₂ Adsorption in Isostructural Metal-Organic Frameworks with Open Metal Sites: Strong Dependence of the Binding Strength on Metal Ions",
        "journal": "J. Am. Chem. Soc.",
        "volume": "130",
        "pages": "15268–15269",
        "doi": "10.1021/ja807761d"
      }
    ],
    "category": "M-MOF-74 series"
  },
  {
    "id": "UiO-66-Br",
    "name": "UiO-66-Br",
    "aliases": [],
    "formula": "Zr6O4(OH)4(Br-BDC)6",
    "formula_clean": "[Zr6O4(OH)4(Br-BDC)6]n",
    "year": 2010,
    "group": "Lillerud (Oslo)",
    "crystal_system": "Cubic",
    "space_group": "Fm-3m",
    "a": 20.78,
    "b": 20.78,
    "c": 20.78,
    "topology": "fcu",
    "sbu": "Zr6O4(OH)4(CO2)12",
    "sbu_type": "Zr6 12-c cluster",
    "interpenetration": 0,
    "pore_size_A": 6.0,
    "pore_volume_cc_g": 0.32,
    "bet_m2_g": 640,
    "density_g_cc": 1.5,
    "metals": [
      "Zr"
    ],
    "ligands": [
      {
        "name": "Br-BDC",
        "fullname": "2-bromoterephthalate",
        "smiles": "Brc1cc(C(O)=O)ccc1C(O)=O"
      }
    ],
    "cod_id": null,
    "cif_local": null,
    "applications": [
      {
        "name": "Selective CO₂ capture",
        "status": "demonstrated"
      },
      {
        "name": "Halogen-functionalised platform",
        "status": "demonstrated"
      }
    ],
    "sorption": [],
    "description": "UiO-66-Br is a halogenated functional analogue of UiO-66, demonstrating the isoreticular substitution principle for Zr-MOFs. Bromine sites enable post-synthetic cross-coupling chemistry.",
    "references": [
      {
        "primary": true,
        "authors": "Kandiah, M.; Nilsen, M. H.; Usseglio, S.; Jakobsen, S.; Olsbye, U.; Tilset, M.; Larabi, C.; Quadrelli, E. A.; Bonino, F.; Lillerud, K. P.",
        "year": 2010,
        "title": "Synthesis and Stability of Tagged UiO-66 Zr-MOFs",
        "journal": "Chem. Mater.",
        "volume": "22",
        "pages": "6632–6640",
        "doi": "10.1021/cm102601v"
      }
    ],
    "category": "Zr-carboxylate / Functionalised UiO"
  },
  {
    "id": "MOF-180",
    "name": "MOF-180",
    "aliases": [],
    "formula": "Zn4O(BTE)2",
    "formula_clean": "[Zn4O(BTE)2]n",
    "year": 2010,
    "group": "Yaghi (UCLA)",
    "crystal_system": "Hexagonal",
    "space_group": "P6_3/m",
    "a": null,
    "b": null,
    "c": null,
    "topology": "qom",
    "sbu": "Zn4O(CO2)6",
    "sbu_type": "Zn4O cluster",
    "interpenetration": 0,
    "pore_size_A": 15.0,
    "pore_volume_cc_g": 2.95,
    "bet_m2_g": 3300,
    "density_g_cc": 0.25,
    "metals": [
      "Zn"
    ],
    "ligands": [
      {
        "name": "BTE",
        "fullname": "4,4',4''-(benzene-1,3,5-triyl-tris(ethyne-2,1-diyl))tribenzoate",
        "smiles": "OC(=O)c1ccc(C#Cc2cc(C#Cc3ccc(C(O)=O)cc3)cc(C#Cc3ccc(C(O)=O)cc3)c2)cc1"
      }
    ],
    "cod_id": null,
    "cif_local": null,
    "applications": [
      {
        "name": "H₂ storage",
        "status": "demonstrated"
      },
      {
        "name": "Mesoporous benchmark",
        "status": "demonstrated"
      }
    ],
    "sorption": [],
    "description": "MOF-180 is one of the early ultraporous Yaghi MOFs from the 2010 Science paper, combining the alkyne-extended BTE linker with Zn4O nodes into a hexagonal qom net.",
    "references": [
      {
        "primary": true,
        "authors": "Furukawa, H.; Ko, N.; Go, Y. B.; Aratani, N.; Choi, S. B.; Choi, E.; Yazaydin, A. Ö.; Snurr, R. Q.; O'Keeffe, M.; Kim, J.; Yaghi, O. M.",
        "year": 2010,
        "title": "Ultrahigh Porosity in Metal–Organic Frameworks",
        "journal": "Science",
        "volume": "329",
        "pages": "424–428",
        "doi": "10.1126/science.1192160"
      }
    ],
    "category": "Zn-carboxylate / Ultrahigh-surface-area"
  },
  {
    "id": "MIL-96(Al)",
    "name": "MIL-96(Al)",
    "aliases": [],
    "formula": "Al12O(OH)18(H2O)3(BTC)6",
    "formula_clean": "[Al12O(OH)18(BTC)6]n",
    "year": 2006,
    "group": "Loiseau / Férey (Versailles)",
    "crystal_system": "Hexagonal",
    "space_group": "P6_3/mmc",
    "a": null,
    "b": null,
    "c": null,
    "topology": "iri",
    "sbu": "Al trimers + AlO6 octahedra",
    "sbu_type": "Mixed Al cluster",
    "interpenetration": 0,
    "pore_size_A": 4.5,
    "pore_volume_cc_g": 0.18,
    "bet_m2_g": 625,
    "density_g_cc": 1.36,
    "metals": [
      "Al"
    ],
    "ligands": [
      {
        "name": "BTC",
        "fullname": "1,3,5-benzenetricarboxylate",
        "smiles": "OC(=O)c1cc(C(O)=O)cc(C(O)=O)c1"
      }
    ],
    "cod_id": null,
    "cif_local": null,
    "applications": [
      {
        "name": "Hydrocarbon separation",
        "status": "demonstrated"
      },
      {
        "name": "Trace gas capture",
        "status": "demonstrated"
      }
    ],
    "sorption": [],
    "description": "MIL-96(Al) has small ~4.5 Å windows and unusual hexagonal cavities lined by Al hydroxide trimers and corner-sharing AlO6 octahedra. The narrow apertures enable size-selective separations of small hydrocarbons.",
    "references": [
      {
        "primary": true,
        "authors": "Loiseau, T.; Lecroq, L.; Volkringer, C.; Marrot, J.; Férey, G.; Haouas, M.; Taulelle, F.; Bourrelly, S.; Llewellyn, P. L.; Latroche, M.",
        "year": 2006,
        "title": "MIL-96, a Porous Aluminum Trimesate 3D Structure Constructed from a Hexagonal Network of 18-Membered Rings and μ3-Oxo-Centered Trinuclear Units",
        "journal": "J. Am. Chem. Soc.",
        "volume": "128",
        "pages": "10223–10230",
        "doi": "10.1021/ja0621086"
      }
    ],
    "category": "MIL / Al-carboxylate"
  },
  {
    "id": "ELM-11",
    "name": "ELM-11",
    "aliases": [
      "Cu(bpy)2(BF4)2"
    ],
    "formula": "Cu(bpy)2(BF4)2",
    "formula_clean": "[Cu(bpy)2(BF4)2]n",
    "year": 2002,
    "group": "Kaneko / Kitagawa (Chiba / Kyoto)",
    "crystal_system": "Tetragonal",
    "space_group": "P4/mmm",
    "a": null,
    "b": null,
    "c": null,
    "topology": "sql",
    "sbu": "Cu(II) square-planar",
    "sbu_type": "Mononuclear Cu",
    "interpenetration": 0,
    "pore_size_A": 4.0,
    "pore_volume_cc_g": 0.2,
    "bet_m2_g": 720,
    "density_g_cc": 1.5,
    "metals": [
      "Cu"
    ],
    "ligands": [
      {
        "name": "bpy",
        "fullname": "4,4'-bipyridine",
        "smiles": "c1cc(-c2ccncc2)ncc1"
      },
      {
        "name": "BF4",
        "fullname": "tetrafluoroborate (anion)",
        "smiles": "[B-](F)(F)(F)F"
      }
    ],
    "cod_id": null,
    "cif_local": null,
    "applications": [
      {
        "name": "Gate-opening adsorption",
        "status": "demonstrated"
      },
      {
        "name": "Selective gas separation",
        "status": "demonstrated"
      }
    ],
    "sorption": [],
    "description": "ELM-11 is a textbook example of a soft (flexible) MOF: a non-porous closed phase opens cooperatively above a threshold gas pressure (the 'gate-opening' pressure), giving step-shaped isotherms exploited for kinetic separations.",
    "references": [
      {
        "primary": true,
        "authors": "Onishi, S.; Ohmori, T.; Ohkubo, T.; Noguchi, H.; Di, L.; Hanzawa, Y.; Kanoh, H.; Kaneko, K.",
        "year": 2002,
        "title": "Highly enhanced adsorption of CO₂ on flexible interpenetrated networks of Cu²⁺/BF₄⁻/4,4'-bpy",
        "journal": "Appl. Surf. Sci.",
        "volume": "196",
        "pages": "81–88",
        "doi": "10.1016/S0169-4332(02)00046-9"
      }
    ],
    "category": "Flexible / Soft MOF"
  },
  {
    "id": "Cu3(BHT)",
    "name": "Cu₃(BHT)",
    "aliases": [
      "Cu-BHT"
    ],
    "formula": "Cu3(C6S6)",
    "formula_clean": "[Cu3(BHT)]n",
    "year": 2015,
    "group": "Nishihara (Tokyo)",
    "crystal_system": "Hexagonal",
    "space_group": "P6/mmm",
    "a": null,
    "b": null,
    "c": null,
    "topology": "hcb",
    "sbu": "Cu(II) square-planar",
    "sbu_type": "2D Cu-S layer",
    "interpenetration": 0,
    "pore_size_A": 15.0,
    "pore_volume_cc_g": 0.2,
    "bet_m2_g": 120,
    "density_g_cc": 1.4,
    "metals": [
      "Cu"
    ],
    "ligands": [
      {
        "name": "BHT",
        "fullname": "benzenehexathiol",
        "smiles": "Sc1c(S)c(S)c(S)c(S)c1S"
      }
    ],
    "cod_id": null,
    "cif_local": null,
    "applications": [
      {
        "name": "Conductive thin films",
        "status": "demonstrated"
      },
      {
        "name": "Electrocatalysis",
        "status": "demonstrated"
      },
      {
        "name": "Superconductor (very low T)",
        "status": "demonstrated"
      }
    ],
    "sorption": [],
    "description": "Cu₃(BHT) is a 2D coordination polymer with metallic in-plane conductivity (~1500 S/cm in films) — among the highest reported for any coordination material. Single-layer flakes exhibit semiconductor-to-metal transitions and very-low-temperature superconductivity.",
    "references": [
      {
        "primary": true,
        "authors": "Huang, X.; Sheng, P.; Tu, Z.; Zhang, F.; Wang, J.; Geng, H.; Zou, Y.; Di, C.-A.; Yi, Y.; Sun, Y.; Xu, W.; Zhu, D.",
        "year": 2015,
        "title": "A two-dimensional π-d conjugated coordination polymer with extremely high electrical conductivity and ambipolar transport behaviour",
        "journal": "Nat. Commun.",
        "volume": "6",
        "pages": "7408",
        "doi": "10.1038/ncomms8408"
      }
    ],
    "category": "2D Conductive MOF"
  },
  {
    "id": "SIFSIX-2-Cu",
    "name": "SIFSIX-2-Cu",
    "aliases": [],
    "formula": "Cu(SiF6)(4,4'-dipyridylacetylene)2",
    "formula_clean": "[Cu(SiF6)(dpa)2]n",
    "year": 2013,
    "group": "Zaworotko (Limerick)",
    "crystal_system": "Tetragonal",
    "space_group": "P4/mmm",
    "a": null,
    "b": null,
    "c": null,
    "topology": "pcu",
    "sbu": "Cu(II) with SiF6²⁻ axial pillars",
    "sbu_type": "6-c Cu-N4F2 node",
    "interpenetration": 0,
    "pore_size_A": 13.0,
    "pore_volume_cc_g": 0.61,
    "bet_m2_g": 735,
