Repository: LJBarbour/MOF-Atlas

## What's in this folder

- **`mof-atlas.html`** — the app, ~1.1 MB. Embeds the database, SmilesDrawer (for 2D ligand structures), 3Dmol.js (for the 3D crystal viewer) and all app code in one file.
- **`mofs.json`** — the database in editable form. The app reads this if it sits next to the HTML; otherwise it uses the copy embedded in the HTML as a fallback.
- **`fetch_cifs.py`** — helper that downloads CIFs from the Crystallography Open Database for entries with a recorded `cod_id`, into a sibling `cif/` folder.
- **`README.md`** — this file.

File: mofs.json (part 6 of 6)
[
    "density_g_cc": 0.94,
    "metals": [
      "Cu"
    ],
    "ligands": [
      {
        "name": "dpa",
        "fullname": "4,4'-dipyridylacetylene",
        "smiles": "C(#Cc1ccncc1)c1ccncc1"
      },
      {
        "name": "SiF6",
        "fullname": "hexafluorosilicate",
        "smiles": "[Si-2](F)(F)(F)(F)(F)F"
      }
    ],
    "cod_id": null,
    "cif_local": null,
    "applications": [
      {
        "name": "CO₂ capture",
        "status": "demonstrated"
      },
      {
        "name": "C₂H₂/C₂H₄ separation",
        "status": "demonstrated"
      }
    ],
    "sorption": [],
    "description": "SIFSIX-2-Cu is the open (non-interpenetrated) version of the SIFSIX family with extended dipyridylacetylene linkers, giving 13 Å square channels.",
    "references": [
      {
        "primary": true,
        "authors": "Nugent, P.; Belmabkhout, Y.; Burd, S. D.; Cairns, A. J.; Luebke, R.; Forrest, K.; Pham, T.; Ma, S.; Space, B.; Wojtas, L.; Eddaoudi, M.; Zaworotko, M. J.",
        "year": 2013,
        "title": "Porous materials with optimal adsorption thermodynamics and kinetics for CO₂ separation",
        "journal": "Nature",
        "volume": "495",
        "pages": "80–84",
        "doi": "10.1038/nature11893"
      }
    ],
    "category": "SIFSIX / Hybrid pillared"
  },
  {
    "id": "Ni-CPO-27",
    "name": "Ni-CPO-27",
    "aliases": [
      "Ni-MOF-74-CPO"
    ],
    "formula": "Ni2(DOBDC)·(H2O)2",
    "formula_clean": "[Ni2(DOBDC)]n",
    "year": 2008,
    "group": "Dietzel (SINTEF)",
    "crystal_system": "Trigonal",
    "space_group": "R-3",
    "a": 25.96,
    "b": 25.96,
    "c": 6.85,
    "topology": "etb",
    "sbu": "Ni–O–C–O helical chain",
    "sbu_type": "1D Ni-O rod",
    "interpenetration": 0,
    "pore_size_A": 11.0,
    "pore_volume_cc_g": 0.5,
    "bet_m2_g": 1083,
    "density_g_cc": 1.2,
    "metals": [
      "Ni"
    ],
    "ligands": [
      {
        "name": "DOBDC",
        "fullname": "2,5-dioxido-1,4-benzenedicarboxylate",
        "smiles": "OC(=O)c1cc(C(O)=O)c(O)c(O)c1"
      }
    ],
    "cod_id": null,
    "cif_local": null,
    "applications": [
      {
        "name": "Reversible H₂ adsorption",
        "status": "demonstrated"
      },
      {
        "name": "CO₂ capture",
        "status": "demonstrated"
      }
    ],
    "sorption": [],
    "description": "Ni-CPO-27 (the SINTEF naming for Ni-MOF-74) is the high-thermal-stability open-metal-site framework most widely used for catalysis and CO₂ chemistry; included as a name-and-CIF cross-reference for Ni-MOF-74.",
    "references": [
      {
        "primary": true,
        "authors": "Dietzel, P. D. C.; Panella, B.; Hirscher, M.; Blom, R.; Fjellvåg, H.",
        "year": 2006,
        "title": "Hydrogen adsorption in a nickel based coordination polymer with open metal sites in the cylindrical cavities of the desolvated framework",
        "journal": "Chem. Commun.",
        "volume": "0",
        "pages": "959–961",
        "doi": "10.1039/B515434K"
      }
    ],
    "category": "M-MOF-74 series"
  },
  {
    "id": "FMOF-1",
    "name": "FMOF-1",
    "aliases": [
      "Ag2(Tz)2"
    ],
    "formula": "Ag2(3,5-bis(trifluoromethyl)-1,2,4-triazolate)2",
    "formula_clean": "[Ag2(Tz)2]n",
    "year": 2007,
    "group": "Omary (North Texas)",
    "crystal_system": "Tetragonal",
    "space_group": "I4_1/amd",
    "a": null,
    "b": null,
    "c": null,
    "topology": "dia",
    "sbu": "Ag–Ag dimer",
    "sbu_type": "Argentophilic Ag2 unit",
    "interpenetration": 0,
    "pore_size_A": 7.5,
    "pore_volume_cc_g": 0.26,
    "bet_m2_g": 810,
    "density_g_cc": 2.1,
    "metals": [
      "Ag"
    ],
    "ligands": [
      {
        "name": "CF3-Tz",
        "fullname": "3,5-bis(trifluoromethyl)-1,2,4-triazolate",
        "smiles": "FC(F)(F)c1nc(C(F)(F)F)n[n-]1"
      }
    ],
    "cod_id": null,
    "cif_local": null,
    "applications": [
      {
        "name": "Superhydrophobic adsorbent",
        "status": "demonstrated"
      },
      {
        "name": "Fuel cleanup / sulfur removal",
        "status": "demonstrated"
      },
      {
        "name": "Water-resistant gas storage",
        "status": "demonstrated"
      }
    ],
    "sorption": [],
    "description": "FMOF-1 is a superhydrophobic Ag-triazolate MOF lined entirely with –CF₃ groups. It excludes water vapour even at 100 % RH while readily adsorbing hydrocarbons, making it a model material for fuel/water separation.",
    "references": [
      {
        "primary": true,
        "authors": "Yang, C.; Wang, X.; Omary, M. A.",
        "year": 2007,
        "title": "Fluorous Metal-Organic Frameworks for High-Density Gas Adsorption",
        "journal": "J. Am. Chem. Soc.",
        "volume": "129",
        "pages": "15454–15455",
        "doi": "10.1021/ja0775265"
      }
    ],
    "category": "Fluorous MOF"
  },
  {
    "id": "DUT-9",
    "name": "DUT-9",
    "aliases": [],
    "formula": "Ni5O2(BTB)2",
    "formula_clean": "[Ni5O2(BTB)2]n",
    "year": 2010,
    "group": "Kaskel (Dresden)",
    "crystal_system": "Hexagonal",
    "space_group": "P6_3/mmc",
    "a": null,
    "b": null,
    "c": null,
    "topology": "ttt",
    "sbu": "Ni5(μ3-O)2 cluster",
    "sbu_type": "Pentanuclear Ni cluster",
    "interpenetration": 0,
    "pore_size_A": 23.0,
    "pore_volume_cc_g": 2.06,
    "bet_m2_g": 2670,
    "density_g_cc": 0.51,
    "metals": [
      "Ni"
    ],
    "ligands": [
      {
        "name": "BTB",
        "fullname": "4,4',4''-benzene-1,3,5-triyl-tribenzoate",
        "smiles": "OC(=O)c1ccc(-c2cc(-c3ccc(C(O)=O)cc3)cc(-c3ccc(C(O)=O)cc3)c2)cc1"
      }
    ],
    "cod_id": null,
    "cif_local": null,
    "applications": [
      {
        "name": "H₂ storage",
        "status": "demonstrated"
      },
      {
        "name": "CH₄ storage",
        "status": "demonstrated"
      }
    ],
    "sorption": [],
    "description": "DUT-9 is a mesoporous Ni-BTB MOF based on the rare pentanuclear Ni5O2 cluster, demonstrating expansion of MOF topology by introducing high-nuclearity transition-metal SBUs.",
    "references": [
      {
        "primary": true,
        "authors": "Gedrich, K.; Senkovska, I.; Klein, N.; Stoeck, U.; Henschel, A.; Lohe, M. R.; Baburin, I. A.; Mueller, U.; Kaskel, S.",
        "year": 2010,
        "title": "A Highly Porous Metal-Organic Framework with Open Nickel Sites",
        "journal": "Angew. Chem. Int. Ed.",
        "volume": "49",
        "pages": "8489–8492",
        "doi": "10.1002/anie.201001735"
      }
    ],
    "category": "Ni-carboxylate"
  },
  {
    "id": "SIM-1",
    "name": "SIM-1",
    "aliases": [],
    "formula": "Zn(MeIM)2",
    "formula_clean": "[Zn(MeIM)2]n",
    "year": 2011,
    "group": "Aguado / Farrusseng (Lyon)",
    "crystal_system": "Cubic",
    "space_group": "I-43m",
    "a": null,
    "b": null,
    "c": null,
    "topology": "sod",
    "sbu": "Zn(N4) tetrahedral",
    "sbu_type": "Single tetrahedral Zn",
    "interpenetration": 0,
    "pore_size_A": 3.4,
    "pore_volume_cc_g": 0.18,
    "bet_m2_g": 560,
    "density_g_cc": 1.05,
    "metals": [
      "Zn"
    ],
    "ligands": [
      {
        "name": "MeIM",
        "fullname": "4-methyl-5-imidazolecarboxaldehyde imidazolate",
        "smiles": "Cc1[nH]cnc1C=O"
      }
    ],
    "cod_id": null,
    "cif_local": null,
    "applications": [
      {
        "name": "Gas separation membranes",
        "status": "demonstrated"
      },
      {
        "name": "CO₂/CH₄ separation",
        "status": "demonstrated"
      }
    ],
    "sorption": [],
    "description": "SIM-1 (Substituted Imidazolate Material-1) is an isoreticular ZIF-8 analogue with a methyl-aldehyde imidazolate. The polar aldehyde lining enhances CO₂ affinity and provides handles for post-synthetic functionalisation; it has been deployed as gas-separation membrane films.",
    "references": [
      {
        "primary": true,
        "authors": "Aguado, S.; Canivet, J.; Farrusseng, D.",
        "year": 2011,
        "title": "Engineering structured MOF at nano and macroscales for catalysis and separation",
        "journal": "J. Mater. Chem.",
        "volume": "21",
        "pages": "7582–7588",
        "doi": "10.1039/C1JM10685F"
      }
    ],
    "category": "ZIF / Functionalised"
  },
  {
    "id": "BUT-22",
    "name": "BUT-22",
    "aliases": [],
    "formula": "Zr6O4(OH)4(NDC)6",
    "formula_clean": "[Zr6O4(OH)4(NDC)6]n",
    "year": 2018,
    "group": "Li / Bu (Beijing / Riverside)",
    "crystal_system": "Cubic",
    "space_group": "Fm-3m",
    "a": null,
    "b": null,
    "c": null,
    "topology": "fcu",
    "sbu": "Zr6O4(OH)4(CO2)12",
    "sbu_type": "Zr6 12-c cluster",
    "interpenetration": 0,
    "pore_size_A": 10.0,
    "pore_volume_cc_g": 0.62,
    "bet_m2_g": 1640,
    "density_g_cc": 0.85,
    "metals": [
      "Zr"
    ],
    "ligands": [
      {
        "name": "NDC",
        "fullname": "2,6-naphthalenedicarboxylate",
        "smiles": "OC(=O)c1ccc2cc(C(O)=O)ccc2c1"
      }
    ],
    "cod_id": null,
    "cif_local": null,
    "applications": [
      {
        "name": "CO₂ capture",
        "status": "demonstrated"
      },
      {
        "name": "Acid-stable adsorbent",
        "status": "demonstrated"
      }
    ],
    "sorption": [],
    "description": "BUT-22 belongs to a series of Beijing-University-of-Technology Zr-MOFs constructed for high water and acid stability, fitting the Zr6 + extended dicarboxylate fcu pattern.",
    "references": [
      {
        "primary": true,
        "authors": "Wang, B.; Lv, X.-L.; Feng, D.; Xie, L.-H.; Zhang, J.; Li, M.; Xie, Y.; Li, J.-R.; Zhou, H.-C.",
        "year": 2016,
        "title": "Highly Stable Zr(IV)-Based Metal-Organic Frameworks for the Detection and Removal of Antibiotics and Organic Explosives in Water",
        "journal": "J. Am. Chem. Soc.",
        "volume": "138",
        "pages": "6204–6216",
        "doi": "10.1021/jacs.6b01663"
      }
    ],
    "category": "Zr-carboxylate"
  },
  {
    "id": "HKUST-1-Ru",
    "name": "HKUST-1-Ru",
    "aliases": [
      "Ru-HKUST"
    ],
    "formula": "Ru3(BTC)2",
    "formula_clean": "[Ru3(BTC)2X]n",
    "year": 2008,
    "group": "Fischer (Bochum)",
    "crystal_system": "Cubic",
    "space_group": "Fm-3m",
    "a": null,
    "b": null,
    "c": null,
    "topology": "tbo",
    "sbu": "Ru2(CO2)4 paddlewheel (mixed valent)",
    "sbu_type": "Diruthenium paddlewheel",
    "interpenetration": 0,
    "pore_size_A": 8.0,
    "pore_volume_cc_g": 0.5,
    "bet_m2_g": 860,
    "density_g_cc": 1.2,
    "metals": [
      "Ru"
    ],
    "ligands": [
      {
        "name": "BTC",
        "fullname": "1,3,5-benzenetricarboxylate",
        "smiles": "OC(=O)c1cc(C(O)=O)cc(C(O)=O)c1"
      }
    ],
    "cod_id": null,
    "cif_local": null,
    "applications": [
      {
        "name": "Lewis acid catalysis",
        "status": "demonstrated"
      },
      {
        "name": "Redox catalysis",
        "status": "demonstrated"
      },
      {
        "name": "H₂ activation",
        "status": "demonstrated"
      }
    ],
    "sorption": [],
    "description": "Ru-HKUST-1 is the diruthenium analogue of the famous Cu-HKUST-1 paddlewheel framework. Mixed-valent Ru₂⁵⁺ units provide accessible redox states for organic catalysis, distinguishing it functionally from the Cu(II) parent.",
    "references": [
      {
        "primary": true,
        "authors": "Kozachuk, O.; Yusenko, K.; Noei, H.; Wang, Y.; Walleck, S.; Glaser, T.; Fischer, R. A.",
        "year": 2011,
        "title": "Solvothermal Growth of a Ruthenium MOF Featuring HKUST-1 Structure on Functionalized Surfaces",
        "journal": "Chem. Commun.",
        "volume": "47",
        "pages": "8509–8511",
        "doi": "10.1039/C1CC11107H"
      }
    ],
    "category": "HKUST-1 family / Catalysis"
  },
  {
    "id": "In-soc-MOF",
    "name": "In-soc-MOF",
    "aliases": [
      "soc-MOF"
    ],
    "formula": "In3O(ABTC)1.5(OH)",
    "formula_clean": "[In3O(ABTC)1.5(OH)]n",
    "year": 2007,
    "group": "Eddaoudi (Florida)",
    "crystal_system": "Cubic",
    "space_group": "Fm-3m",
    "a": null,
    "b": null,
    "c": null,
    "topology": "soc",
    "sbu": "In3(μ3-O)(CO2)6",
    "sbu_type": "Indium trimer",
    "interpenetration": 0,
    "pore_size_A": 10.0,
    "pore_volume_cc_g": 0.85,
    "bet_m2_g": 1417,
    "density_g_cc": 0.81,
    "metals": [
      "In"
    ],
    "ligands": [
      {
        "name": "ABTC",
        "fullname": "3,3',5,5'-azobenzenetetracarboxylate",
        "smiles": "OC(=O)c1cc(C(O)=O)ccc1-c1ccc(-c2ccc(-c3cc(C(O)=O)c(C(O)=O)cc3)cc2)cc1"
      }
    ],
    "cod_id": null,
    "cif_local": null,
    "applications": [
      {
        "name": "H₂ storage",
        "status": "demonstrated"
      },
      {
        "name": "CO₂ separation",
        "status": "demonstrated"
      }
    ],
    "sorption": [],
    "description": "In-soc-MOF is the prototype soc (square-octahedron-cubic) net combining a trinuclear In(III) trimer with a planar 4-connecting tetracarboxylate linker. The platform inspired robust analogues such as PCN-250 (Fe) and DUT-67-class variants.",
    "references": [
      {
        "primary": true,
        "authors": "Liu, Y.; Eubank, J. F.; Cairns, A. J.; Eckert, J.; Kravtsov, V. Ch.; Luebke, R.; Eddaoudi, M.",
        "year": 2007,
        "title": "Assembly of Metal-Organic Frameworks (MOFs) Based on Indium-Trimer Building Blocks: A Porous MOF with soc Topology and High Hydrogen Storage",
        "journal": "Angew. Chem. Int. Ed.",
        "volume": "46",
        "pages": "3278–3283",
        "doi": "10.1002/anie.200604306"
      }
    ],
    "category": "In-carboxylate"
  },
  {
    "id": "HKUST-1-NU-1500-Fe",
    "name": "NU-1500-Fe",
    "aliases": [],
    "formula": "Fe3O(OH)(L)1.5",
    "formula_clean": "[Fe3O(L)1.5]n",
    "year": 2020,
    "group": "Hupp / Farha (Northwestern)",
    "crystal_system": "Hexagonal",
    "space_group": "P6/mmm",
    "a": null,
    "b": null,
    "c": null,
    "topology": "acs",
    "sbu": "Fe3(μ3-O)(CO2)6 trimer",
    "sbu_type": "Trinuclear Fe cluster",
    "interpenetration": 0,
    "pore_size_A": 20.0,
    "pore_volume_cc_g": 2.02,
    "bet_m2_g": 3560,
    "density_g_cc": 0.43,
    "metals": [
      "Fe"
    ],
    "ligands": [
      {
        "name": "BTEI",
        "fullname": "5,5',5''-(benzene-1,3,5-triyltris(ethyne-2,1-diyl))triisophthalate",
        "smiles": "OC(=O)c1cc(C(O)=O)cc(C#Cc2cc(C#Cc3cc(C(O)=O)cc(C(O)=O)c3)cc(C#Cc3cc(C(O)=O)cc(C(O)=O)c3)c2)c1"
      }
    ],
    "cod_id": null,
    "cif_local": null,
    "applications": [
      {
        "name": "H₂ storage",
        "status": "demonstrated"
      },
      {
        "name": "CH₄ storage",
        "status": "demonstrated"
      }
    ],
    "sorption": [],
    "description": "NU-1500-Fe is the iron analogue of the NU-1500/NU-1501 Al family. The triangular acs topology with trinuclear trimers offers high deliverable hydrogen capacity at moderate pressures.",
    "references": [
      {
        "primary": true,
        "authors": "Chen, Z.; Li, P.; Anderson, R.; Wang, X.; Zhang, X.; Robison, L.; Redfern, L. R.; Moribe, S.; Islamoglu, T.; Gómez-Gualdrón, D. A.; Yildirim, T.; Stoddart, J. F.; Farha, O. K.",
        "year": 2020,
        "title": "Balancing volumetric and gravimetric uptake in highly porous materials for clean energy",
        "journal": "Science",
        "volume": "368",
        "pages": "297–303",
        "doi": "10.1126/science.aaz8881"
      }
    ],
    "category": "Fe-carboxylate / Ultrahigh-surface-area"
  },
  {
    "id": "PCN-333",
    "name": "PCN-333(Al)",
    "aliases": [],
    "formula": "Al3O(OH)(H2O)2(TATB)2",
    "formula_clean": "[Al3O(TATB)2]n",
    "year": 2015,
    "group": "Zhou (Texas A&M)",
    "crystal_system": "Cubic",
    "space_group": "Fm-3m",
    "a": null,
    "b": null,
    "c": null,
    "topology": "the",
    "sbu": "Al3(μ3-O)(CO2)6",
    "sbu_type": "Trinuclear Al cluster",
    "interpenetration": 0,
    "pore_size_A": 55.0,
    "pore_volume_cc_g": 3.85,
    "bet_m2_g": 4000,
    "density_g_cc": 0.27,
    "metals": [
      "Al"
    ],
    "ligands": [
      {
        "name": "TATB",
        "fullname": "4,4',4''-s-triazine-2,4,6-triyltribenzoate",
        "smiles": "OC(=O)c1ccc(-c2nc(-c3ccc(C(O)=O)cc3)nc(-c3ccc(C(O)=O)cc3)n2)cc1"
      }
    ],
    "cod_id": null,
    "cif_local": null,
    "applications": [
      {
        "name": "Enzyme immobilisation",
        "status": "demonstrated"
      },
      {
        "name": "Bio-catalysis",
        "status": "demonstrated"
      },
      {
        "name": "Mesoporous host",
        "status": "demonstrated"
      }
    ],
    "sorption": [],
    "description": "PCN-333(Al) features 55 Å mesoporous cages — large enough to encapsulate whole enzymes such as horseradish peroxidase, cytochrome c, and microperoxidase-11. Encapsulation preserves activity while gaining MOF robustness.",
    "references": [
      {
        "primary": true,
        "authors": "Feng, D.; Liu, T.-F.; Su, J.; Bosch, M.; Wei, Z.; Wan, W.; Yuan, D.; Chen, Y.-P.; Wang, X.; Wang, K.; Lian, X.; Gu, Z.-Y.; Park, J.; Zou, X.; Zhou, H.-C.",
        "year": 2015,
        "title": "Stable metal-organic frameworks containing single-molecule traps for enzyme encapsulation",
        "journal": "Nat. Commun.",
        "volume": "6",
        "pages": "5979",
        "doi": "10.1038/ncomms6979"
      }
    ],
    "category": "Al-carboxylate / Mesoporous"
  }
]
